Repository: gongjiawei105/analysis

These repository includes the python codes and data files corresponding to the paper "Machine Learning-Driven Determination of Key Absorber Layer Parameters in Perovskite Solar Cells".
The 1_Bandgap_preprocess.ipynb file contains the preprocessing code, whereas 2_Bandgap_pred.ipynb, 4_VBM.ipynb, and 5_CBM.ipynb contains the code regarding the predictive Machine Learning models for BG, VBM, and CBM respectively.
The 3_CB_model.ipynb contains the code regarding the CatBoost model with optimized hyperparameters, as well as the BG data generation for VBM and CBM models inputs.
cleaned_df_Eg.csv is the supplementary file S2 whereas cbm_vbm_new.csv is the supplementary file S3.
Note: in some of the codes BG is written as E_g, uncleaned_df_Eg.csv is renamed as raw_data.csv

File: cbm_vbm_new.csv
Cs,FA,MA,Pb,Sn,I,Br,BG,CBM,VBM
0,0,1,1,0,3,0,1.564,-3.9,-5.45
1,0,0,1,0,3,0,1.709,-3.6,-5.4
1,0,0,1,0,2,1,1.877,-3.69,-5.6
1,0,0,1,0,0,3,2.328,-3.3,-5.6
0,0.5,0.5,0.5,0.5,3,0,1.255,-4.15,-5.4
0,0,1,1,0,3,0,1.564,-4.06,-5.67
0,0,1,1,0,2,1,1.736,-3.85,-5.64
1,0,0,1,0,2,1,1.877,-3.76,-5.58
1,0,0,1,0,1,2,2.057,-3.92,-6
1,0,0,0.4,0.6,2.4,0.6,1.39,-3.86,-5.21
1,0,0,0.4,0.6,3,0,1.318,-3.66,-4.96
1,0,0,0.4,0.6,2.7,0.3,1.363,-3.76,-5.09
1,0,0,0.4,0.6,2,1,1.428,-4.06,-5.48
0,0,1,0,1,2,1,1.478,-3.96,-5.52
0,0,1,0,1,1,2,1.668,-3.78,-5.53
0,0,1,0,1,0,3,1.991,-3.39,-5.54
0,1,0,0,1,3,0,1.307,-4.5,-5.9
0,0,1,0.95,0.05,3,0,1.453,-3.82,-5.32
0,0,1,0.9,0.1,3,0,1.383,-3.66,-5.12
0,0,1,1,0,3,0,1.564,-3.85,-5.45
0,0,1,0.75,0.25,3,0,1.327,-3.58,-4.96
0,0,1,0.5,0.5,2.4,0.6,1.304,-3.73,-5.08
0,0.25,0.75,0,1,3,0,1.298,-3.53,-4.81
0,0.5,0.5,0,1,3,0,1.326,-3.55,-4.85
0,0,1,0,1,3,0,1.275,-3.48,-4.74
0,0.75,0.25,0,1,3,0,1.329,-3.55,-4.88
0,0.9,0.1,1,0,2.7,0.3,1.575,-4,-5.6
0,0.15,0.85,1,0,2.55,0.45,1.616,-3.9,-5.65
1,0,0,1,0,0,0,1.834,-3.26,-6.04
1,0,0,1,0,0,3,2.328,-3.36,-5.75
1,0,0,1,0,3,0,1.709,-3.45,-5.18
0,0,1,1,0,3,0,1.564,-3.88,-5.39
0,0,1,0.7,0.3,3,0,1.287,-3.81,-5.12
0,0,1,0.5,0.5,3,0,1.24,-3.67,-4.95
0,0,1,0.3,0.7,3,0,1.226,-3.69,-4.92
0,0,1,0.1,0.9,3,0,1.259,-3.57,-4.75
0,0,1,0,1,3,0,1.275,-3.63,-4.73
0,1,0,1,0,3,0,1.534,-4.23,-5.76
0.03,0.97,0,1,0,3,0,1.53,-4.04,-5.57
0.07,0.93,0,1,0,3,0,1.535,-3.89,-5.43
0.17,0.83,0,1,0,3,0,1.548,-3.77,-5.33
0.1,0.9,0,1,0,3,0,1.535,-3.85,-5.4
0.05,0.79,0.16,1,0,2.52,0.48,1.593,-3.87,-5.45
0.17,0.83,0,1,0,2.4,0.6,1.631,-3.8,-5.4
0.05,0.79,0.16,1,0,3,0,1.543,-3.93,-5.46
0.05,0.79,0.16,1,0,2.55,0.45,1.589,-3.86,-5.48
0.05,0.79,0.16,1,0,2.85,0.15,1.562,-3.9,-5.47
0.05,0.79,0.16,1,0,2.7,0.3,1.57,-3.89,-5.48
0.08,0.8004,0.1196,1,0,2.64,0.36,1.585,-4.1,-5.7
0,0.85,0.15,1,0,2.55,0.45,1.596,-3.92,-5.65
0,0.15,0.85,1,0,2.85,0.15,1.585,-3.86,-5.44
0.05,0.7885,0.1615,1,0,2.49,0.51,1.597,-3.9,-5.6
0.17,0.747,0.083,1,0,2.61,0.39,1.604,-4.2,-5.8
0.05,0.8075,0.1425,1,0,2.57,0.43,1.589,-3.9,-5.5
0.05,0.81,0.14,1,0,2.55,0.45,1.591,-3.87,-5.47
0,0,1,1,0,3,0,1.564,-3.9,-5.4
0.1,0.9,0,1,0,3,0,1.535,-3.87,-5.35
0,0,1,0,1,0,3,1.991,-3.42,-5.67
0,1,0,0,1,3,0,1.307,-4.12,-5.34
0.05,0.8075,0.1425,1,0,2.57,0.43,1.589,-3.85,-5.47
0,0,1,1,0,2.1,0.9,1.728,-4.29,-6.25
1,0,0,1,0,2.25,0.75,1.834,-3.59,-5.46
0.1,0.747,0.153,1,0,2.5,0.5,1.609,-4.2,-5.8
0.05,0.79,0.16,1,0,2.5,0.5,1.597,-3.91,-5.54
0.05,0.8265,0.1235,1,0,2.6,0.4,1.589,-4.1,-5.7
0,0.83,0.17,1.1,0,2.8,0.5,1.589,-3.9,-5.4
0.05,0.81,0.14,1,0,2.55,0.45,1.591,-4.2,-5.8
0.05,0.79,0.16,1,0,2.5,0.5,1.597,-3.9,-5.5
0,0.83,0.17,1,0,2.64,0.36,1.587,-4.04,-5.62
0.1,0.75,0.15,1,0,2.64,0.36,1.591,-4.06,-5.65
0,0.5,0.5,1,0,1.5,1.5,1.823,-3.93,-5.43
0,0,1,0.5,0.5,3,0,1.24,-3.82,-5.04
0,0,1,0.5,0.5,3,0,1.24,-3.62,-4.92
0,0,1,0.25,0.75,3,0,1.23,-3.49,-4.76
0.1,0.74,0.13,1,0,2.5,0.5,1.61,-4.1,-5.7
0.1,0.9,0,1,0,3,0,1.535,-3.83,-5.38
0.1,0.747,0.153,1,0,2.5,0.5,1.609,-3.86,-5.43
0,0.3,0.7,1,0,3,0,1.563,-3.83,-5.4
0.05,0.7885,0.1615,1,0,2.5,0.5,1.597,-3.7,-5.4
0.05,0.8265,0.1235,1,0,2.6,0.4,1.589,-4.22,-5.85
0.05,0.95,0,1,0,3,0,1.531,-3.95,-5.46
0,0.4,0.6,1,0,3,0,1.563,-3.6,-5.2
0,0.2,0.8,1,0,2.88,0.12,1.584,-3.93,-5.53
0.05,0.875,0.075,1,0,2.775,0.225,1.569,-3.9,-5.4
0.05,0.779,0.133,1,0,2.55,0.45,1.592,-3.9,-5.5
0.05,0.8075,0.1425,1,0,2.55,0.45,1.591,-4.15,-5.75
0,0.6,0.4,0.4,0.6,3,0,1.253,-4,-5.22
0,0.3,0.7,1,0,3,0,1.563,-3.9,-5.4
0.05,0.8,0.15,1,0,2.75,0.25,1.571,-3.99,-5.56
0,0.5,0.5,0.5,0.5,3,0,1.255,-4,-5.2
0.05,0.7885,0.1615,1,0,2.7,0.3,1.57,-3.7,-5.4
0.05,0.8075,0.1425,1,0,2.55,0.45,1.591,-3.8,-5.5
0.875,0.075,0.05,1,0,2.775,0.225,1.715,-3.85,-5.45
0,0.6,0.4,0.4,0.6,2.7,0.3,1.289,-3.94,-5.34
0,0.95,0.05,1,0,2.85,0.15,1.562,-4,-5.5
0,0.2,0.8,1,0,2.9,0.1,1.581,-4.01,-5.6
0,0,1,0,1,3,0,1.275,-3.7,-5
0,0,1,1,0,0,3,2.196,-3.69,-6
0.2,0.8,0,1,0,1.8,1.2,1.778,-3.9,-5.7
0.18,0.8,0.02,1,0,1.8,1.2,1.772,-3.81,-5.58
0,0,1,1,0,0,3,2.196,-3.42,-5.73
1,0,0,0.55,0.45,2,1,1.461,-4.07,-5.57
1,0,0,1,0,2,1,1.877,-3.88,-5.79
1,0,0,0.75,0.25,3,0,1.468,-3.91,-5.34
1,0,0,0.5,0.5,3,0,1.325,-3.63,-4.97
1,0,0,0.25,0.75,3,0,1.285,-3.63,-4.91
0,1,0,0,1,3,0,1.307,-4.55,-5.96
1,0,0,1,0,2,1,1.877,-4.16,-6.08
1,0,0,0.7,0.3,3,0,1.419,-4.1,-5.44
0.2,0.8,0,1,0,2,1,1.734,-3.82,-5.55

File: raw_data.csv (part 1 of 36)
Perovskite_dimension_3D,Perovskite_composition_perovskite_ABC3_structure,Perovskite_composition_short_form,Perovskite_composition_long_form,Perovskite_band_gap
TRUE,TRUE,CsSnI,CsSnI3,1.27
TRUE,TRUE,CsSnBrI,CsSnBr0.3I2.7,
TRUE,TRUE,CsSnBrI,CsSnBr1.5I1.5,
TRUE,TRUE,CsSnBrI,CsSnBr2.7I0.3,
TRUE,TRUE,CsSnBr,CsSnBr3,1.75
TRUE,TRUE,CsSnI,CsSnI3,1.27
TRUE,TRUE,CsSnBrI,CsSnBrI2,1.37
TRUE,TRUE,CsSnBrI,CsSnBr2I,1.65
TRUE,TRUE,CsSnBr,CsSnBr3,1.75
TRUE,TRUE,MAPbI,MAPbI3,1.6
TRUE,TRUE,MAPbI,MAPbI3,1.6
TRUE,TRUE,MAPbI,MAPbI3,1.6
TRUE,TRUE,MAPbBr,MAPbBr3,2.2
TRUE,TRUE,MAPbBr,MAPbBr3,2.2
TRUE,TRUE,MAPbBr,MAPbBr3,2.2
TRUE,TRUE,MAPbI,MAPbI3,1.6
TRUE,TRUE,MAPbI,MAPbI3,1.6
TRUE,TRUE,MAPbI,MAPbI3,1.6
TRUE,TRUE,MAPbI,MAPbI3,1.6
TRUE,TRUE,MAPbI,MAPbI3,1.6
TRUE,TRUE,MAPbI,MAPbI3,1.6
TRUE,TRUE,MAPbI,MAPbI3,1.6
TRUE,TRUE,MAPbI,MAPbI3,1.6
TRUE,TRUE,MAPbI,MAPbI3,1.6
TRUE,TRUE,MAPbI,MAPbI3,1.6
TRUE,TRUE,MAPbI,MAPbI3,1.6
TRUE,TRUE,MAPbI,MAPbI3,1.6
TRUE,TRUE,CsFAMAPbBrI,Cs0.05FA0.788MA0.162PbBr0.51I2.49,1.59
TRUE,TRUE,CsFAGUMAPbBrI,Cs0.05FA0.788GU0.032MA0.129PbBr0.51I2.49,1.605
TRUE,TRUE,CsFAGUMAPbBrI,Cs0.05FA0.788GU0.065MA0.097PbBr0.51I2.49,1.615
TRUE,TRUE,CsFAGUMAPbBrI,Cs0.05FA0.788GU0.097MA0.065PbBr0.51I2.49,1.63
TRUE,TRUE,CsFAGUMAPbBrI,Cs0.05FA0.788GU0.129MA0.032PbBr0.51I2.49,
TRUE,TRUE,CsFAGUPbBrI,Cs0.05FA0.788GU0.162PbBr0.51I2.49,
TRUE,TRUE,MAPbI,MAPbI3,1.58
TRUE,TRUE,MAPbBrI,MAPbBr0.09I2.91,1.61
TRUE,TRUE,MAPbBrI,MAPbBr0.3I2.7,1.64
TRUE,TRUE,MAPbBrI,MAPbBr0.6I2.4,1.7
TRUE,TRUE,MAPbBrI,MAPbBr1.2I1.8,1.8
TRUE,TRUE,MAPbBrI,MAPbBr1.8I1.2,1.92
TRUE,TRUE,FAMAPbBrI,FA0.85MA0.15PbBr0.45I2.55,
TRUE,TRUE,FAMAPbBrI,FA0.85MA0.15PbBr0.45I2.55,
TRUE,TRUE,FAMAPbBrI,FA0.85MA0.15PbBr0.45I2.55,
TRUE,TRUE,CsFAMAPbBrI,Cs0.05FA0.827MA0.123PbBr0.369I2.631,
TRUE,TRUE,CsFAMAPbBrI,Cs0.05FA0.827MA0.123PbBr0.369I2.631,
TRUE,TRUE,CsFAMAPbBrI,Cs0.05FA0.827MA0.123PbBr0.369I2.631,
TRUE,TRUE,CsFAMAPbBrI,Cs0.05FA0.827MA0.123PbBr0.369I2.631,
TRUE,TRUE,CsFAMAPbBrI,Cs0.05FA0.827MA0.123PbBr0.369I2.631,
TRUE,TRUE,CsFAMAPbBrI,Cs0.05FA0.827MA0.123PbBr0.369I2.631,
TRUE,TRUE,CsFAMAPbBrI,Cs0.05FA0.788MA0.162PbBr0.3I2.7,
TRUE,TRUE,CsFAMAPbBrI,Cs0.05FA0.788MA0.162PbBr0.5I2.5,
TRUE,TRUE,CsFAMAPbBrI,Cs0.05FA0.788MA0.162PbBr0.5I2.5,
TRUE,TRUE,CsFAMAPbBrI,Cs0.05FA0.788MA0.162PbBr0.5I2.5,
TRUE,TRUE,CsFAMAPbBrI,Cs0.05FA0.788MA0.162PbBr0.5I2.5,
TRUE,TRUE,MAPbI,MAPbI3,1.6
TRUE,TRUE,MAPbI,MAPbI3,1.6
TRUE,TRUE,MAPbI,MAPbI3,1.6
TRUE,TRUE,MAPbI,MAPbI3,1.6
TRUE,TRUE,MAPbI,MAPbI3,1.6
TRUE,TRUE,MAPbI,MAPbI3,1.6
TRUE,TRUE,MAPbI,MAPbI3,1.6
TRUE,TRUE,MAPbI,MAPbI3,1.6
TRUE,TRUE,MAPbI,MAPbI3,1.6
TRUE,TRUE,CsPbBrI,CsPbBr0.45I2.55,
TRUE,TRUE,CsPbBrI,CsPbBr0.45I2.55,
TRUE,TRUE,CsPbBrI,CsPbBr0.45I2.55,
TRUE,TRUE,CsPbBrI,CsPbBr0.45I2.55,
TRUE,TRUE,MAPbI,MAPbI3,1.6
TRUE,TRUE,MAPbI,MAPbI3,1.6
TRUE,TRUE,MAPbI,MAPbI3,1.6
TRUE,TRUE,MAPbI,MAPbI3,1.6
TRUE,TRUE,MAPbI,MAPbI3,1.6
TRUE,TRUE,MAPbI,MAPbI3,1.6
TRUE,TRUE,MAPbI,MAPbI3,1.6
TRUE,TRUE,MAPbI,MAPbI3,1.6
TRUE,TRUE,CsSnI,CsSnI3,1.3
TRUE,TRUE,CsSnBrI,CsSnBr0.5I2.5,1.375
TRUE,TRUE,CsSnBrI,CsSnBr0.6I2.4,1.4
TRUE,TRUE,CsSnBrI,CsSnBr2I,1.63
TRUE,TRUE,CsSnBrI,CsSnBr2.5I0.5,2.36
TRUE,TRUE,MAPbI,MAPbI3,1.6
TRUE,TRUE,MAPbI,MAPbI3,1.59
TRUE,TRUE,MAPbI,MAPbI3,1.59
TRUE,TRUE,MAPbI,MAPbI3,1.6
TRUE,TRUE,MAPbI,MAPbI3,1.6
TRUE,TRUE,MAPbI,MAPbI3,1.6
TRUE,TRUE,MAPbI,MAPbI3,1.6
TRUE,TRUE,MAPbI,MAPbI3,1.6
TRUE,TRUE,MAPbI,MAPbI3,1.6
TRUE,TRUE,MAPbI,MAPbI3,1.6
TRUE,TRUE,MAPbI,MAPbI3,1.6
TRUE,TRUE,MAPbI,MAPbI3,1.6
TRUE,TRUE,CsPbBrI,CsPbBrI2,
TRUE,TRUE,CsPbBrI,CsPbBrI2,
TRUE,TRUE,CsPbBrI,CsPbBrI2,
TRUE,TRUE,CsPbBrI,CsPbBrI2,
TRUE,TRUE,CsPbBrI,CsPbBrI2,
TRUE,TRUE,CsPbBrI,CsPbBrI2,
FALSE,FALSE,AgCsSbI,Ag2CsSb2I3,1.96
TRUE,TRUE,MAPbI,MAPbI3,1.6
TRUE,TRUE,MAPbI,MAPbI3,1.6
TRUE,TRUE,MAPbI,MAPbI3,1.6
TRUE,TRUE,MAPbI,MAPbI3,1.6
TRUE,TRUE,MAPbI,MAPbI3,1.6
TRUE,TRUE,FAMAPbSnI | (PEA)PbSnI,FA0.6MA0.4Pb0.4Sn0.6I3 | (PEA)2Pb0.4Sn0.6I4,1.26
TRUE,TRUE,MAPbI,MAPbI3,1.6
TRUE,TRUE,MAPbI | CAPbI,MAPbI3 | CA2PbI4,
TRUE,TRUE,MAPbI | CAPbI,MAPbI3 | CA2PbI4,
TRUE,TRUE,MAPbI | CAPbI,MAPbI3 | CA2PbI4,
TRUE,TRUE,MAPbI | CAPbI,MAPbI3 | CA2PbI4,
TRUE,TRUE,MAPbI | CAPbI,MAPbI3 | CA2PbI4,1.59
TRUE,TRUE,MAPbI,MAPbI3,1.6
TRUE,TRUE,CsFAPbBrI,Cs0.17FA0.83PbBr0.51I2.49,
TRUE,TRUE,CsFAPbBrI,Cs0.17FA0.83PbBr0.51I2.49,
TRUE,TRUE,CsFAPbBrI,Cs0.17FA0.83PbBr0.51I2.49,
TRUE,TRUE,CsFAPbBrI,Cs0.17FA0.83PbBr0.51I2.49,
TRUE,TRUE,CsFAPbBrI,Cs0.17FA0.83PbBr0.51I2.49,
TRUE,TRUE,CsFAPbBrI,Cs0.17FA0.83PbBr0.51I2.49,
TRUE,TRUE,CsFAPbBrI,Cs0.17FA0.83PbBr0.51I2.49,
TRUE,TRUE,CsFAPbBrI,Cs0.17FA0.83PbBr0.51I2.49,
TRUE,TRUE,CsFAPbBrI,Cs0.17FA0.83PbBr0.51I2.49,
TRUE,TRUE,CsFAPbBrI,Cs0.17FA0.83PbBr0.51I2.49,
TRUE,TRUE,CsFAPbBrI,Cs0.17FA0.83PbBr0.51I2.49,
TRUE,TRUE,CsFAPbBrI,Cs0.17FA0.83PbBr0.51I2.49,
TRUE,TRUE,CsFAPbBrI,Cs0.17FA0.83PbBr0.51I2.49,
TRUE,TRUE,CsFAPbBrI,Cs0.17FA0.83PbBr0.51I2.49,
TRUE,TRUE,CsFAPbBrI,Cs0.17FA0.83PbBr0.51I2.49,
TRUE,TRUE,CsFAPbBrI,Cs0.17FA0.83PbBr0.51I2.49,
TRUE,TRUE,FAPbI,FAPbI3,1.48
TRUE,TRUE,FAPbI,FAPbI3,1.48
TRUE,TRUE,FAPbI,FAPbI3,1.48
TRUE,TRUE,FAPbI,FAPbI3,1.5
TRUE,TRUE,FAPbI,FAPbI3,1.48
TRUE,TRUE,FAPbI,FAPbI3,1.48
TRUE,TRUE,MAPbI,MAPbI3,1.6
TRUE,TRUE,MAPbI,MAPbI3,1.6
TRUE,TRUE,MAPbI,MAPbI3,1.6
TRUE,TRUE,MAPbI,MAPbI3,1.6
TRUE,TRUE,MAPbI,MAPbI3,1.6
TRUE,TRUE,MAPbI,MAPbI3,1.6
TRUE,TRUE,MAPbI,MAPbI3,1.6
TRUE,TRUE,MAPbI,MAPbI3,1.6
TRUE,TRUE,MAPbI,MAPbI3,1.6
TRUE,TRUE,MAPbI,MAPbI3,1.6
TRUE,TRUE,MAPbI,MAPbI3,1.6
TRUE,TRUE,MAPbI,MAPbI3,1.6
TRUE,TRUE,MAPbI,MAPbI3,1.6
TRUE,TRUE,MAPbI,MAPbI3,1.6
TRUE,TRUE,MAPbI,MAPbI3,1.6
TRUE,TRUE,MAPbI,MAPbI3,1.6
TRUE,TRUE,MAPbI,MAPbI3,1.6
TRUE,TRUE,MAPbI,MAPbI3,1.6
TRUE,TRUE,MAPbI,MAPbI3,1.6
TRUE,TRUE,MAPbI,MAPbI3,1.6
TRUE,TRUE,MAPbI,MAPbI3,1.6
TRUE,TRUE,MAPbI,MAPbI3,1.6
TRUE,TRUE,MAPbI,MAPbI3,1.6
TRUE,TRUE,MAPbI,MAPbI3,1.6
TRUE,TRUE,MAPbI,MAPbI3,1.6
TRUE,TRUE,MAPbI,MAPbI3,1.6
TRUE,TRUE,MAPbI,MAPbI3,1.6
TRUE,TRUE,MAPbI,MAPbI3,1.6
TRUE,TRUE,MAPbI,MAPbI3,1.6
TRUE,TRUE,MAPbI,MAPbI3,1.6
TRUE,TRUE,MAPbI,MAPbI3,1.6
TRUE,TRUE,MAPbI,MAPbI3,1.6
TRUE,TRUE,MAPbI,MAPbI3,1.6
TRUE,TRUE,MAPbI,MAPbI3,1.6
TRUE,TRUE,MAPbI,MAPbI3,1.6
TRUE,TRUE,MAPbI,MAPbI3,1.6
TRUE,TRUE,MAPbI,MAPbI3,1.6
TRUE,TRUE,MAPbI,MAPbI3,1.6
TRUE,TRUE,MAPbI,MAPbI3,1.6
TRUE,TRUE,MAPbI,MAPbI3,1.6
TRUE,TRUE,MAPbI,MAPbI3,1.6
TRUE,TRUE,MAPbI,MAPbI3,1.6
TRUE,TRUE,MAPbI,MAPbI3,1.6
TRUE,TRUE,MAPbI,MAPbI3,1.6
TRUE,TRUE,MAPbI,MAPbI3,1.6
TRUE,TRUE,MAPbI,MAPbI3,1.6
TRUE,TRUE,MAPbI,MAPbI3,1.6
TRUE,TRUE,FAPbI,FAPbI3,1.48
TRUE,TRUE,CsFAPbBrI,Cs0.05FA0.95PbBr0.15I2.85,1.48
TRUE,TRUE,CsFAPbBrI,Cs0.1FA0.9PbBr0.3I2.7,1.48
TRUE,TRUE,CsFAPbBrI,Cs0.15FA0.85PbBr0.45I2.55,1.48
TRUE,TRUE,CsFAPbBrI,Cs0.2FA0.8PbBr0.6I2.4,1.48
TRUE,TRUE,MAPbI,MAPbI3,1.6
TRUE,TRUE,CsMAPbBrI,Cs0.01MA0.99PbBr0.03I2.97,1.6
TRUE,TRUE,CsMAPbBrI,Cs0.02MA0.98PbBr0.06I2.94,1.6
TRUE,TRUE,CsMAPbBrI,Cs0.03MA0.97PbBr0.09I2.91,1.6
TRUE,TRUE,MAPbI,MAPbI3,1.6
TRUE,TRUE,MAPbI,MAPbI3,1.6
TRUE,TRUE,MAPbI,MAPbI3,1.6
TRUE,TRUE,MAPbI,MAPbI3,1.6
TRUE,TRUE,MAPbI,MAPbI3,1.6
TRUE,TRUE,MAPbI,MAPbI3,1.6
TRUE,TRUE,MAPbI,MAPbI3,1.6
TRUE,TRUE,MAPbI,MAPbI3,1.6
TRUE,TRUE,MAPbI,MAPbI3,1.6
TRUE,TRUE,MAPbI,MAPbI3,1.6
TRUE,TRUE,MAPbI,MAPbI3,1.6
TRUE,TRUE,MAPbI,MAPbI3,1.6
TRUE,TRUE,MAPbI,MAPbI3,1.6
TRUE,TRUE,MAPbBrI,MAPbBr0.15I2.85,
TRUE,TRUE,MAPbBrI,MAPbBr0.15I2.85,
TRUE,TRUE,MAPbBrI,MAPbBr0.15I2.85,
TRUE,TRUE,MAPbBrI,MAPbBr0.15I2.85,
TRUE,TRUE,MAPbI,MAPbI3,1.6
TRUE,TRUE,MAPbI,MAPbI3,1.6
TRUE,TRUE,MAPbI,MAPbI3,1.5
TRUE,TRUE,MAPbI,MAPbI3,1.5
TRUE,TRUE,MAPbI,MAPbI3,1.5
TRUE,TRUE,MAPbI,MAPbI3,1.5
TRUE,TRUE,MAPbI,MAPbI3,1.6
TRUE,TRUE,MAPbI,MAPbI3,1.6
TRUE,TRUE,MAPbI,MAPbI3,1.6
TRUE,TRUE,MAPbI,MAPbI3,1.6
TRUE,TRUE,MAPbI,MAPbI3,1.6
TRUE,TRUE,MAPbI,MAPbI3,1.6
TRUE,TRUE,MAPbI,MAPbI3,1.6
TRUE,TRUE,MAPbI,MAPbI3,1.6
TRUE,TRUE,MAPbI,MAPbI3,1.6
TRUE,TRUE,MAPbI,MAPbI3,1.6
TRUE,TRUE,MAPbI,MAPbI3,1.6
TRUE,TRUE,MAPbI,MAPbI3,1.6
TRUE,TRUE,MAPbI,MAPbI3,1.54
TRUE,TRUE,MAPbI,MAPbI3,1.54
TRUE,TRUE,MAPbI,MAPbI3,1.54
TRUE,TRUE,MAPbI,MAPbI3,1.54
TRUE,TRUE,MAPbI,MAPbI3,1.54
TRUE,TRUE,MAPbI,MAPbI3,1.54
TRUE,TRUE,MAPbI,MAPbI3,1.54
TRUE,TRUE,MAPbI,MAPbI3,1.54
TRUE,TRUE,MAPbI,MAPbI3,1.54
TRUE,TRUE,MAPbI,MAPbI3,1.54
TRUE,TRUE,MAPbI,MAPbI3,1.6
TRUE,TRUE,MAPbI,MAPbI3,1.6
TRUE,TRUE,MAPbI,MAPbI3,1.6
TRUE,TRUE,MAPbI,MAPbI3,1.6
TRUE,TRUE,MAPbI,MAPbI3,1.6
TRUE,TRUE,MAPbI,MAPbI3,1.6
TRUE,TRUE,MAPbI,MAPbI3,1.6
TRUE,TRUE,MAPbI,MAPbI3,1.6
TRUE,TRUE,MAPbI,MAPbI3,1.6
TRUE,TRUE,MAPbI,MAPbI3,1.6
TRUE,TRUE,MAPbI,MAPbI3,1.6
TRUE,TRUE,MAPbI,MAPbI3,1.6
TRUE,TRUE,MAPbI,MAPbI3,1.6
TRUE,TRUE,MAPbI,MAPbI3,1.6
TRUE,TRUE,MAPbI,MAPbI3,1.6
TRUE,TRUE,MAPbI,MAPbI3,1.6
TRUE,TRUE,MAPbI,MAPbI3,1.6
TRUE,TRUE,MAPbI,MAPbI3,1.6
TRUE,TRUE,MAPbI,MAPbI3,1.6
TRUE,TRUE,MAPbI,MAPbI3,1.6
TRUE,TRUE,MAPbI,MAPbI3,1.6
TRUE,TRUE,MAPbI,MAPbI3,1.6
TRUE,TRUE,MAPbI,MAPbI3,1.6
TRUE,TRUE,MAPbI,MAPbI3,1.6
TRUE,TRUE,MAPbI,MAPbI3,1.6
TRUE,TRUE,MAPbI,MAPbI3,1.6
TRUE,TRUE,MAPbI,MAPbI3,1.6
TRUE,TRUE,MAPbI,MAPbI3,1.6
TRUE,TRUE,MAPbI,MAPbI3,1.6
TRUE,TRUE,MAPbI,MAPbI3,1.6
TRUE,TRUE,MAPbI,MAPbI3,1.6
TRUE,TRUE,MAPbI,MAPbI3,1.6
TRUE,TRUE,MAPbI,MAPbI3,1.6
TRUE,TRUE,MAPbI,MAPbI3,1.6
TRUE,TRUE,CsSnI,CsSnI3,
TRUE,TRUE,CsSnI,CsSnI3,
TRUE,TRUE,CsSnI,CsSnI3,
TRUE,TRUE,CsSnI,CsSnI3,
TRUE,TRUE,CsSnI,CsSnI3,
TRUE,TRUE,MAPbI,MAPbI3,1.6
TRUE,TRUE,MAPbI,MAPbI3,1.6
TRUE,TRUE,MAPbI,MAPbI3,1.6
TRUE,TRUE,MAPbI,MAPbI3,1.6
TRUE,TRUE,MAPbI,MAPbI3,1.6
TRUE,TRUE,MAPbI,MAPbI3,1.6
TRUE,TRUE,MAPbI,MAPbI3,1.6
TRUE,TRUE,MAPbI,MAPbI3,1.6
TRUE,TRUE,MAPbI,MAPbI3,1.6
TRUE,TRUE,MAPbI,MAPbI3,1.6
TRUE,TRUE,MAPbI,MAPbI3,1.6
TRUE,TRUE,MAPbI,MAPbI3,1.6
TRUE,TRUE,MAPbI,MAPbI3,1.6
TRUE,TRUE,MAPbI,MAPbI3,1.6
TRUE,TRUE,MAPbI,MAPbI3,1.6
TRUE,TRUE,MAPbI,MAPbI3,1.6
TRUE,TRUE,MAPbI,MAPbI3,1.6
TRUE,TRUE,MAPbI,MAPbI3,1.6
TRUE,TRUE,MAPbI,MAPbI3,1.6
TRUE,TRUE,MAPbI,MAPbI3,1.6
TRUE,TRUE,MAPbI,MAPbI3,1.6
TRUE,TRUE,MAPbI,MAPbI3,1.6
TRUE,TRUE,MAPbI,MAPbI3,1.6
TRUE,TRUE,MAPbI,MAPbI3,1.6
TRUE,TRUE,MAPbI,MAPbI3,1.6
TRUE,TRUE,MAPbI,MAPbI3,1.6
TRUE,TRUE,MAPbI,MAPbI3,1.6
TRUE,TRUE,FAMAPbBrI,FA0.9MA0.1PbBr0.3I2.7,
TRUE,TRUE,FAMAPbBrI,FA0.9MA0.1PbBr0.3I2.7,
TRUE,TRUE,FAMAPbBrI,FA0.9MA0.1PbBr0.3I2.7,
TRUE,TRUE,FAMAPbBrI,FA0.9MA0.1PbBr0.3I2.7,
TRUE,TRUE,FAMAPbBrI,FA0.9MA0.1PbBr0.3I2.7,
TRUE,TRUE,FAMAPbBrI,FA0.9MA0.1PbBr0.3I2.7,
TRUE,TRUE,FAMAPbBrI,FA0.9MA0.1PbBr0.3I2.7,
TRUE,TRUE,FAMAPbBrI,FA0.9MA0.1PbBr0.3I2.7,
TRUE,TRUE,MAPbI,MAPbI3,1.6
TRUE,TRUE,MAPbI,MAPbI3,1.6
TRUE,TRUE,MAPbI,MAPbI3,1.6
TRUE,TRUE,MAPbI,MAPbI3,1.6
TRUE,TRUE,MAPbI,MAPbI3,1.6
TRUE,TRUE,MAPbI,MAPbI3,1.6
TRUE,TRUE,MAPbI,MAPbI3,1.6
TRUE,TRUE,MAPbI,MAPbI3,1.6
TRUE,TRUE,MAPbI,MAPbI3,1.6
TRUE,TRUE,MAPbI,MAPbI3,1.6
TRUE,TRUE,MAPbI,MAPbI3,1.6
TRUE,TRUE,MAPbI,MAPbI3,1.6
TRUE,TRUE,MAPbI,MAPbI3,1.6
TRUE,TRUE,MAPbI,MAPbI3,1.6
TRUE,TRUE,MAPbI,MAPbI3,1.6
TRUE,TRUE,MAPbI,MAPbI3,1.6
TRUE,TRUE,MAPbI,MAPbI3,1.6
TRUE,TRUE,MAPbI,MAPbI3,1.6
TRUE,TRUE,MAPbI,MAPbI3,1.6
TRUE,TRUE,MAPbI,MAPbI3,1.6
TRUE,TRUE,MAPbI,MAPbI3,1.6
TRUE,TRUE,MAPbI,MAPbI3,1.6
TRUE,TRUE,MAPbI,MAPbI3,1.6
TRUE,TRUE,MAPbI,MAPbI3,1.6
TRUE,TRUE,MAPbI,MAPbI3,1.6
TRUE,TRUE,MAPbI,MAPbI3,1.6
TRUE,TRUE,MAPbI,MAPbI3,1.6
TRUE,TRUE,MAPbI,MAPbI3,1.6
TRUE,TRUE,MAPbI,MAPbI3,1.6
TRUE,TRUE,MAPbI,MAPbI3,1.6
TRUE,TRUE,MAPbI,MAPbI3,1.6
TRUE,TRUE,MAPbI,MAPbI3,1.6
TRUE,TRUE,MAPbI,MAPbI3,1.6
TRUE,TRUE,MAPbI,MAPbI3,1.6
TRUE,TRUE,MAPbI,MAPbI3,1.6
TRUE,TRUE,MAPbI,MAPbI3,1.6
TRUE,TRUE,FAMAPbBrI,FA0.85MA0.15PbBr0.45I2.55,
TRUE,TRUE,MAPbI,MAPbI3,1.6
TRUE,TRUE,MAPbI,MAPbI3,1.6
TRUE,TRUE,FAMAPbBrI,FA0.85MA0.15PbBr0.45I2.55,
TRUE,TRUE,MAPbI,MAPbI3,1.6
TRUE,TRUE,MAPbI,MAPbI3,1.6
TRUE,TRUE,CsSbI,Cs3Sb2I9,2.43
TRUE,FALSE,RbSbI,Rb3Sb2I9,2.03
TRUE,FALSE,KSbI,K3Sb2I9,2.02
TRUE,TRUE,MAPbI,MAPbI3,1.6
TRUE,TRUE,MAPbI,MAPbI3,1.6
TRUE,TRUE,MAPbI,MAPbI3,1.6
TRUE,TRUE,MAPbI,MAPbI3,1.6
TRUE,TRUE,MAPbI,MAPbI3,1.6
TRUE,TRUE,MAPbI,MAPbI3,1.6
TRUE,TRUE,MAPbBrI,MAPbBr0.5I2.5,1.7
TRUE,TRUE,MAPbBrI,MAPbBr0.8I2.2,1.75
TRUE,TRUE,CsFAMAPbBrI,Cs0.05FA0.83MA0.17PbBr0.17I0.83,
TRUE,TRUE,CsFAMAPbBrI,Cs0.05FA0.83MA0.17PbBr0.17I0.83,
TRUE,TRUE,CsFAMAPbBrI,Cs0.05FA0.83MA0.17PbBr0.17I0.83,
TRUE,TRUE,CsFAMAPbBrI,Cs0.05FA0.83MA0.17PbBr0.17I0.83,
TRUE,TRUE,CsFAMAPbBrI,Cs0.05FA0.83MA0.17PbBr0.17I0.83,
TRUE,TRUE,MAPbI,MAPbI3,1.6
TRUE,TRUE,MAPbI,MAPbI3,1.6
TRUE,TRUE,MAPbI,MAPbI3,1.6
TRUE,TRUE,MAPbI,MAPbI3,1.6
TRUE,TRUE,MAPbI,MAPbI3,1.6
TRUE,TRUE,MAPbI,MAPbI3,1.6
TRUE,TRUE,MAPbI,MAPbI3,1.6
TRUE,TRUE,MAPbI,MAPbI3,1.6
TRUE,TRUE,FAMAPbBrI,FA0.85MA0.15PbBr0.45I2.55,
TRUE,TRUE,FAMAPbBrI,FA0.85MA0.15PbBr0.45I2.55,
TRUE,TRUE,FAMAPbBrI,FA0.85MA0.15PbBr0.45I2.55,
TRUE,TRUE,FAMAPbBrI,FA0.85MA0.15PbBr0.45I2.55,
TRUE,TRUE,MAPbI,MAPbI3,1.6
TRUE,TRUE,MAPbI,MAPbI3,1.6
TRUE,TRUE,MAPbI,MAPbI3,1.6
TRUE,TRUE,MAPbI,MAPbI3,1.6
TRUE,TRUE,MAPbI,MAPbI3,1.6
TRUE,TRUE,MAPbI,MAPbI3,1.6
TRUE,TRUE,MAPbI,MAPbI3,1.6
TRUE,TRUE,MAPbI,MAPbI3,1.6
TRUE,TRUE,MAPbI,MAPbI3,1.6
TRUE,TRUE,MAPbI,MAPbI3,1.6
TRUE,TRUE,MAPbI,MAPbI3,1.6
TRUE,TRUE,MAPbI,MAPbI3,1.6
TRUE,TRUE,MAPbI,MAPbI3,1.6
TRUE,TRUE,MAPbI,MAPbI3,1.6
TRUE,TRUE,MAPbI,MAPbI3,1.6
TRUE,TRUE,MAPbI,MAPbI3,1.6
TRUE,TRUE,MAPbI,MAPbI3,1.6
TRUE,TRUE,MAPbI,MAPbI3,1.6
TRUE,TRUE,MAPbI,MAPbI3,1.6
TRUE,TRUE,MAPbI,MAPbI3,1.6
TRUE,TRUE,MAPbI,MAPbI3,1.6
TRUE,TRUE,MAPbI,MAPbI3,1.6
TRUE,TRUE,CsFAMAPbBrI,Cs0.05FA0.79MA0.16PbBr0.49I2.51,
TRUE,TRUE,CsFAMAPbBrI,Cs0.05FA0.79MA0.16PbBr0.49I2.51,
TRUE,TRUE,CsFAMAPbBrI,Cs0.05FA0.79MA0.16PbBr0.49I2.51,
TRUE,TRUE,CsFAMAPbBrI,Cs0.05FA0.79MA0.16PbBr0.49I2.51,
TRUE,TRUE,CsFAMAPbBrI,Cs0.05FA0.79MA0.16PbBr0.49I2.51,
TRUE,TRUE,CsFAMAPbBrI,Cs0.05FA0.79MA0.16PbBr0.49I2.51,
TRUE,TRUE,MAPbI,MAPbI3,1.6
TRUE,TRUE,MAPbI,MAPbI3,1.6
TRUE,TRUE,MAPbI,MAPbI3,1.6
TRUE,TRUE,MAPbI,MAPbI3,1.6
TRUE,TRUE,MAPbI,MAPbI3,1.6
TRUE,TRUE,MAPbI,MAPbI3,1.6
TRUE,TRUE,MAPbI,MAPbI3,1.6
TRUE,TRUE,MAPbI,MAPbI3,1.6
TRUE,TRUE,MAPbI,MAPbI3,1.6
TRUE,TRUE,MAPbI,MAPbI3,1.6
TRUE,TRUE,MAPbI,MAPbI3,1.6
TRUE,TRUE,MAPbI,MAPbI3,1.6
TRUE,TRUE,MAPbI,MAPbI3,1.6
TRUE,TRUE,MAPbI,MAPbI3,1.6
TRUE,TRUE,FAPbI,FAPbI3,1.5
TRUE,TRUE,CsFAMAPbBrI,Cs0.04FA0.8MA0.16PbBr0.15I0.85,
TRUE,TRUE,CsPbBrI,CsPbBr2I,
TRUE,TRUE,FASnI,FASnI3,
TRUE,TRUE,FASnI,FASnI3,
TRUE,TRUE,MAPbI,MAPbI3,1.6
TRUE,TRUE,MAPbI,MAPbI3,1.6
TRUE,TRUE,MAPbI,MAPbI3,1.6
TRUE,TRUE,FASnI,FASnI3,
TRUE,TRUE,FAGUSnI,FA0.95GU0.05SnI3,
TRUE,TRUE,FAGUSnI,FA0.9GU0.1SnI3,
TRUE,TRUE,FAGUSnI,FA0.85GU0.15SnI3,
TRUE,TRUE,FAGUSnI,FA0.8GU0.2SnI3,
TRUE,TRUE,FAGUSnI,FA0.75GU0.25SnI3,
TRUE,TRUE,FAGUSnI,FA0.7GU0.3SnI3,
TRUE,TRUE,FAGUSnI,FA0.8GU0.2SnI3,
TRUE,TRUE,MAPbI,MAPbI3,1.6
TRUE,TRUE,MAPbI,MAPbI3,1.6
TRUE,TRUE,MAPbI,MAPbI3,1.6
TRUE,TRUE,MAPbI,MAPbI3,1.6
TRUE,TRUE,MAPbI,MAPbI3,1.6
TRUE,TRUE,MAPbI,MAPbI3,1.6
TRUE,TRUE,MAPbI,MAPbI3,1.6
TRUE,TRUE,MAPbI,MAPbI3,1.6
TRUE,TRUE,FAMAPbI,FA0.38MA0.57PbI3,
TRUE,TRUE,FAMAPbI,FA0.38MA0.57PbI3,
TRUE,TRUE,MAPbI,MAPbI3,1.6
TRUE,TRUE,MAPbI,MAPbI3,1.6
TRUE,TRUE,MAPbI,MAPbI3,1.6
TRUE,TRUE,MAPbI,MAPbI3,1.6
TRUE,TRUE,MAPbI,MAPbI3,1.6
TRUE,TRUE,MAPbI,MAPbI3,1.6
TRUE,TRUE,MAPbI,MAPbI3,1.6
TRUE,TRUE,MAPbI,MAPbI3,1.6
TRUE,TRUE,MAPbI,MAPbI3,1.6
TRUE,TRUE,MAPbI,MAPbI3,1.6
TRUE,TRUE,MAPbI,MAPbI3,1.6
TRUE,TRUE,MAPbI,MAPbI3,1.6
TRUE,TRUE,MAPbI,MAPbI3,1.6
TRUE,TRUE,MAPbI,MAPbI3,1.6
TRUE,TRUE,MAPbI,MAPbI3,1.6
TRUE,TRUE,MAPbI,MAPbI3,1.6
TRUE,TRUE,MAPbI,MAPbI3,1.6
TRUE,TRUE,MAPbI,MAPbI3,1.6
TRUE,TRUE,MAPbI,MAPbI3,1.6
TRUE,TRUE,MAPbI,MAPbI3,1.6
TRUE,TRUE,MAPbI,MAPbI3,1.6
TRUE,TRUE,MAPbI,MAPbI3,1.6
TRUE,TRUE,MAPbI,MAPbI3,1.6
TRUE,TRUE,MAPbI,MAPbI3,1.6
TRUE,TRUE,MAPbI,MAPbI3,1.6
TRUE,TRUE,MAPbI,MAPbI3,1.6
TRUE,TRUE,MAPbI,MAPbI3,1.6
TRUE,TRUE,CsFAMAPbI,Cs0.05FA0.15MA0.8PbI3,
TRUE,TRUE,MAPbI,MAPbI3,1.6
TRUE,TRUE,MAPbI,MAPbI3,1.6
TRUE,TRUE,MAPbI,MAPbI3,1.6
TRUE,TRUE,MAPbI,MAPbI3,1.6
TRUE,TRUE,MAPbI,MAPbI3,1.6
TRUE,TRUE,MAPbI,MAPbI3,1.6
TRUE,TRUE,MAPbI,MAPbI3,1.6
TRUE,TRUE,MAPbI,MAPbI3,1.6
TRUE,TRUE,MAPbI,MAPbI3,1.6
TRUE,TRUE,MAPbI,MAPbI3,1.6
TRUE,TRUE,MAPbI,MAPbI3,1.6
TRUE,TRUE,MAPbI,MAPbI3,1.6
TRUE,TRUE,MAPbI,MAPbI3,1.6
TRUE,TRUE,MAPbI,MAPbI3,1.6
TRUE,TRUE,MAPbI,MAPbI3,1.6
TRUE,TRUE,MAPbI,MAPbI3,1.6
TRUE,TRUE,MAPbI,MAPbI3,1.6
TRUE,TRUE,MAPbI,MAPbI3,1.6
TRUE,TRUE,FAMAPbBrI,FA0.85MA0.15PbBr0.45I2.55,
TRUE,TRUE,FAMAPbBrI,FA0.85MA0.15PbBr0.45I2.55,
TRUE,TRUE,MAPbI,MAPbI3,1.6
TRUE,TRUE,MAPbI,MAPbI3,1.6
TRUE,TRUE,MAPbI,MAPbI3,1.6
TRUE,TRUE,MAPbI,MAPbI3,1.6
TRUE,TRUE,MAPbI,MAPbI3,1.6
TRUE,TRUE,MAPbI,MAPbI3,1.6
TRUE,TRUE,MAPbI,MAPbI3,1.6
TRUE,TRUE,MAPbI,MAPbI3,1.6
TRUE,TRUE,MAPbI,MAPbI3,1.6
TRUE,TRUE,MAPbI,MAPbI3,1.6
TRUE,TRUE,CsFAPbI,Cs0.1FA0.9PbI3,
TRUE,TRUE,CsFAPbI,Cs0.1FA0.9PbI3,
TRUE,TRUE,CsFAPbI,Cs0.1FA0.9PbI3,
TRUE,TRUE,CsFAPbI,Cs0.1FA0.9PbI3,
TRUE,TRUE,CsFAPbI,Cs0.1FA0.9PbI3,
TRUE,TRUE,CsFAPbI,Cs0.1FA0.9PbI3,
TRUE,TRUE,CsFAPbI,Cs0.1FA0.9PbI3,
TRUE,TRUE,CsFAPbI,Cs0.1FA0.9PbI3,
TRUE,TRUE,CsFAPbI,Cs0.1FA0.9PbI3,
TRUE,TRUE,CsFAPbI,Cs0.1FA0.9PbI3,
FALSE,FALSE,(PMA)CuBr,(PMA)2CuBr4,1.81
FALSE,FALSE,(PMA)CuBr,(PMA)2CuBr4,
TRUE,TRUE,MAPbI,MAPbI3,1.6
TRUE,TRUE,MAPbBrI,MAPbBrI2,
TRUE,TRUE,MAPbI,MAPbI3,1.6
TRUE,TRUE,FAMAPbBrI,FA0.85MA0.15PbBr0.45I2.55,
TRUE,TRUE,CsFAMAPbBrI,Cs0.08FA0.78MA0.14PbBr0.45I2.55,
TRUE,TRUE,FAMAPbBrI,FA0.85MA0.15PbBr0.45I2.55,
TRUE,TRUE,CsFAMAPbBrI,Cs0.08FA0.78MA0.14PbBr0.45I2.55,
TRUE,TRUE,MAPbI,MAPbI3,1.6
TRUE,TRUE,MAPbI,MAPbI3,1.6
TRUE,TRUE,MAPbI,MAPbI3,1.6
TRUE,TRUE,MAPbI,MAPbI3,1.6
TRUE,TRUE,MAPbI,MAPbI3,1.6
TRUE,TRUE,MAPbI,MAPbI3,1.6
TRUE,TRUE,MAPbI,MAPbI3,1.6
TRUE,TRUE,MAPbI,MAPbI3,1.6
TRUE,TRUE,MAPbI,MAPbI3,1.6
TRUE,TRUE,MAPbI,MAPbI3,1.6
TRUE,TRUE,MAPbI,MAPbI3,1.6
TRUE,TRUE,MAPbI,MAPbI3,1.6
TRUE,FALSE,MABiI,MA3Bi2I9,
TRUE,FALSE,MABiI,MA3Bi2I9,
TRUE,FALSE,MABiI,MA3Bi2I9,
TRUE,FALSE,MABiI,MA3Bi2I9,
TRUE,FALSE,MABiI,MA3Bi2I9,
TRUE,FALSE,MABiI,MA3Bi2I9,
TRUE,FALSE,MABiI,MA3Bi2I9,
TRUE,FALSE,MABiI,MA3Bi2I9,
TRUE,TRUE,MAPbI,MAPbI3,1.6
TRUE,TRUE,MAPbI,MAPbI3,1.6
TRUE,TRUE,MAPbI,MAPbI3,1.6
TRUE,TRUE,MAPbI,MAPbI3,1.6
TRUE,TRUE,MAPbI,MAPbI3,1.6
TRUE,TRUE,MAPbI,MAPbI3,1.6
TRUE,TRUE,MAPbI,MAPbI3,1.6
TRUE,TRUE,MAPbI,MAPbI3,1.6
TRUE,TRUE,MAPbI,MAPbI3,1.6
TRUE,TRUE,MAPbI,MAPbI3,1.6
TRUE,TRUE,MAPbI,MAPbI3,1.6
TRUE,TRUE,MAPbI,MAPbI3,1.6
TRUE,TRUE,MAPbI,MAPbI3,1.6
TRUE,TRUE,MAPbI,MAPbI3,1.6
TRUE,TRUE,MAPbI,MAPbI3,1.6
TRUE,TRUE,MAPbI,MAPbI3,1.6
TRUE,TRUE,FAMAPbBrI,FA0.85MA0.15PbBr0.45I2.55,
TRUE,TRUE,FAMAPbBrI,FA0.85MA0.15PbBr0.45I2.55,
TRUE,TRUE,CsFAMAPbBrI,Cs0.05FA0.83MA0.12PbBr0.45I2.55,
TRUE,TRUE,CsFAMAPbBrI,Cs0.05FA0.83MA0.12PbBr0.45I2.55,
TRUE,TRUE,CsFAMAPbBrI,Cs0.05FA0.83MA0.12PbBr0.45I2.55,
TRUE,TRUE,CsFAMAPbBrI,Cs0.05FA0.83MA0.12PbBr0.45I2.55,
TRUE,TRUE,CsFAMAPbBrI,Cs0.05FA0.83MA0.12PbBr0.45I2.55,
TRUE,TRUE,CsPbBr,CsPbBr3,
TRUE,TRUE,CsPbBr,CsPbBr3,
TRUE,TRUE,CsPbBr,CsPbBr3,
TRUE,TRUE,CsPbBr,CsPbBr3,
TRUE,TRUE,CsPbBr,CsPbBr3,
TRUE,TRUE,CsPbBr,CsPbBr3,
TRUE,TRUE,CsPbBr,CsPbBr3,
TRUE,TRUE,CsPbBr,CsPbBr3,
TRUE,TRUE,CsPbBr,CsPbBr3,
TRUE,TRUE,CsPbBr,CsPbBr3,
TRUE,TRUE,CsPbBr,CsPbBr3,
TRUE,TRUE,CsPbBr,CsPbBr3,
TRUE,TRUE,CsPbBr,CsPbBr3,
TRUE,TRUE,CsPbBr,CsPbBr3,
TRUE,TRUE,MAPbI,MAPbI3,1.6
TRUE,TRUE,MAPbI,MAPbI3,1.6
TRUE,TRUE,MAPbI,MAPbI3,1.6
TRUE,TRUE,MAPbI,MAPbI3,1.6
TRUE,TRUE,MAPbI,MAPbI3,1.6
TRUE,TRUE,MAPbI,MAPbI3,1.6
TRUE,TRUE,MAPbI,MAPbI3,1.6
TRUE,TRUE,MAPbI,MAPbI3,1.6
TRUE,TRUE,MAPbI,MAPbI3,1.6
TRUE,TRUE,MAPbI,MAPbI3,1.6
TRUE,TRUE,MAPbI,MAPbI3,1.6
TRUE,TRUE,MAPbI,MAPbI3,1.6
TRUE,TRUE,MAPbI,MAPbI3,1.6
TRUE,TRUE,CsPbI,CsPbI3,1.73
TRUE,TRUE,CsPbI,CsPbI3,1.73
TRUE,TRUE,CsPbI,CsPbI3,1.73
TRUE,TRUE,CsPbI,CsPbI3,1.73
TRUE,TRUE,CsPbI,CsPbI3,1.73
TRUE,TRUE,CsPbI,CsPbI3,1.73
TRUE,TRUE,CsPbI,CsPbI3,1.73
TRUE,TRUE,CsPbI,CsPbI3,1.73
TRUE,TRUE,CsPbI,CsPbI3,1.73
TRUE,TRUE,CsFAMAPbBrI,Cs0.05FA0.79MA0.16PbBr0.51I2.49,
TRUE,TRUE,CsFAMAPbBrI,Cs0.05FA0.79MA0.16PbBr0.51I2.49,
TRUE,TRUE,CsFAMAPbBrI,Cs0.05FA0.79MA0.16PbBr0.51I2.49,
TRUE,TRUE,CsFAMAPbBrI,Cs0.05FA0.79MA0.16PbBr0.51I2.49,
TRUE,TRUE,CsFAMAPbBrI,Cs0.05FA0.79MA0.16PbBr0.51I2.49,
TRUE,TRUE,CsFAMAPbBrI,Cs0.05FA0.81MA0.14PbBr0.45I2.55,
TRUE,TRUE,CsFAMAPbBrI,Cs0.05FA0.81MA0.14PbBr0.45I2.55,
TRUE,TRUE,CsFAMAPbBrI,Cs0.05FA0.81MA0.14PbBr0.45I2.55,
TRUE,TRUE,CsFAMAPbBrI,Cs0.05FA0.81MA0.14PbBr0.45I2.55,
TRUE,TRUE,CsFAMAPbBrI,Cs0.05FA0.81MA0.14PbBr0.45I2.55,
TRUE,TRUE,CsFAMAPbBrI,Cs0.05FA0.81MA0.14PbBr0.45I2.55,
TRUE,TRUE,CsFAMAPbBrI,Cs0.05FA0.81MA0.14PbBr0.45I2.55,
TRUE,TRUE,CsFAMAPbBrI,Cs0.05FA0.81MA0.14PbBr0.45I2.55,
TRUE,TRUE,CsFAMAPbBrI,Cs0.05FA0.81MA0.14PbBr0.45I2.55,
TRUE,TRUE,CsFAMAPbBrI,Cs0.05FA0.81MA0.14PbBr0.45I2.55,
TRUE,TRUE,MAPbI,MAPbI3,1.55
TRUE,TRUE,MAPbBrI,MAPbBr0.6I2.4,1.65
TRUE,TRUE,MAPbBrI,MAPbBr1.2I1.8,1.74
TRUE,TRUE,MAPbI,MAPbI3,1.61
TRUE,TRUE,MAPbBrI,MAPbBr0.6I2.4,1.7
TRUE,TRUE,MAPbBrI,MAPbBr1.2I1.8,1.83
TRUE,TRUE,CsFAPbBrI,Cs0.25FA0.75PbBr0.6I2.4,1.68
TRUE,TRUE,CsFAPbBrI,Cs0.25FA0.75PbBr0.6I2.4,1.68
TRUE,TRUE,CsFAPbBrI,Cs0.25FA0.75PbBr0.6I2.4,1.68
TRUE,TRUE,CsFAPbBrI,Cs0.25FA0.75PbBr0.6I2.4,1.68
TRUE,TRUE,CsFAPbBrI,Cs0.25FA0.75PbBr0.6I2.4,1.68
TRUE,TRUE,CsFAPbBrI,Cs0.25FA0.75PbBr0.6I2.4,1.68
TRUE,TRUE,CsFAPbBrI,Cs0.25FA0.75PbBr0.6I2.4,1.68
TRUE,TRUE,CsFAPbBrI,Cs0.25FA0.75PbBr0.6I2.4,1.68
TRUE,TRUE,CsPbBrI,CsPbBrI2,1.92
TRUE,TRUE,CsPbBrI,CsPbBrI2,1.92
TRUE,TRUE,MABiI,MA3Bi2I9,
TRUE,TRUE,MABiI,MA3Bi2I9,
TRUE,TRUE,CsPbBr,CsPbBr3,2.3
TRUE,FALSE,CsPbBr | CsPbBr,CsPbBr3 | CsPbBr3,2.3
TRUE,FALSE,CsPbBr | CsPbBrI,CsPbBr3 | CsPbBr2I,2.3
TRUE,FALSE,CsPbBr | CsPbBrI,CsPbBr3 | CsPbBrI2,2.3
TRUE,FALSE,CsPbBr | CsPbI,CsPbBr3 | CsPbI3,2.3
TRUE,TRUE,MAPbI,MAPbI3,1.6
TRUE,TRUE,MAPbI,MAPbI3,1.6
TRUE,TRUE,MAPbI,MAPbI3,1.6
TRUE,TRUE,MAPbI,MAPbI3,1.6
TRUE,TRUE,MAPbI,MAPbI3,1.6
TRUE,TRUE,FAMAPbBrI,FA0.8MA0.8PbBr0.06I2.96,
TRUE,TRUE,FAMAPbBrI,FA0.8MA0.8PbBr0.06I2.96,
TRUE,TRUE,FAMAPbBrI,FA0.8MA0.8PbBr0.06I2.96,
TRUE,TRUE,FAMAPbBrI,FA0.8MA0.8PbBr0.06I2.96,
TRUE,TRUE,CsFAMAPbBrI,Cs0.05FA0.85MA0.5PbBr0.25I2.75,
TRUE,TRUE,CsFAMAPbBrI,Cs0.05FA0.85MA0.5PbBr0.25I2.75,
TRUE,TRUE,CsPbBrI,CsPbBrI2,
TRUE,TRUE,CsPbBrI | BACsPbBrI,CsPbBrI2 | BA2CsPb2BrI6,
TRUE,TRUE,CsPbBrI | BACsPbBrI,CsPbBrI2 | BA2CsPb2BrI6,
TRUE,TRUE,CsPbBrI | BACsPbBrI,CsPbBrI2 | BA2CsPb2BrI6,
TRUE,TRUE,CsPbBrI | BACsPbBrI,CsPbBrI2 | BA2CsPb2BrI6,
TRUE,TRUE,MAPbI,MAPbI3,1.6
TRUE,TRUE,MAPbI,MAPbI3,1.6
TRUE,TRUE,CsPbI,CsPbI3,1.72
TRUE,TRUE,CsPbI,CsPbI3,1.72
TRUE,TRUE,CsPbI,CsPbI3,1.72
TRUE,TRUE,CsPbI,CsPbI3,1.72
TRUE,TRUE,MAPbI,MAPbI3,1.6
TRUE,TRUE,MAPbI,MAPbI3,1.6
TRUE,TRUE,MAPbI,MAPbI3,1.6
TRUE,TRUE,MAPbI,MAPbI3,1.6
TRUE,TRUE,MAPbI,MAPbI3,1.6
TRUE,TRUE,MAPbI,MAPbI3,1.6
TRUE,TRUE,MAPbI,MAPbI3,1.6
TRUE,TRUE,MAPbI,MAPbI3,1.6
TRUE,TRUE,MAPbI,MAPbI3,1.6
TRUE,TRUE,MAPbI,MAPbI3,1.6
TRUE,TRUE,MAPbI,MAPbI3,1.6
TRUE,TRUE,MAPbI,MAPbI3,1.6
TRUE,TRUE,MAPbI,MAPbI3,1.6
TRUE,TRUE,MAPbI,MAPbI3,1.6
TRUE,TRUE,MAPbI,MAPbI3,1.6
TRUE,TRUE,MAPbI,MAPbI3,1.6
FALSE,FALSE,(BEA)MAPbI,(BEA)0.5MA3Pb3I10,
FALSE,FALSE,BAMAPbI,BA2MA3Pb4I13,
FALSE,FALSE,(BEA)CsFAMAPbBrI,(BEA)0.5Cs0.15FA2.36MA0.48Pb3Br1.7I0.83,
FALSE,FALSE,BACsFAMAPbBrI,BA2Cs0.1FA2.36MA0.48Pb3Br1.7I0.83,
FALSE,FALSE,(BEA)CsFAMAPbBrI,(BEA)0.5Cs0.15FA2.36MA0.48Pb3Br1.7I0.83,
FALSE,FALSE,BACsFAMAPbBrI,BA2Cs0.1FA2.36MA0.48Pb3Br1.7I0.83,
FALSE,FALSE,(BEA)CsFAMAPbBrI,(BEA)0.5Cs0.15FA2.36MA0.48Pb3Br1.7I0.83,
FALSE,FALSE,BACsFAMAPbBrI,BA2Cs0.1FA2.36MA0.48Pb3Br1.7I0.83,
FALSE,FALSE,(BEA)CsFAMAPbBrI,(BEA)0.5Cs0.15FA2.36MA0.48Pb3Br1.7I0.83,
FALSE,FALSE,BACsFAMAPbBrI,BA2Cs0.1FA2.36MA0.48Pb3Br1.7I0.83,
TRUE,TRUE,FAMAPbBrI,FA0.83MA0.17PbBr0.51I2.49,
TRUE,TRUE,CsPbBr,CsPbBr3,
TRUE,TRUE,CsPbBr,CsPbBr3,
TRUE,TRUE,CsPbBr,CsPbBr3,
TRUE,TRUE,CsPbBr,CsPbBr3,
TRUE,TRUE,CsPbBr,CsPbBr3,
TRUE,TRUE,CsPbBr,CsPbBr3,
TRUE,TRUE,CsPbBr,CsPbBr3,
TRUE,TRUE,CsPbBr,CsPbBr3,
FALSE,TRUE,CsPbI,CsPbI3,1.76
FALSE,TRUE,CsPbI,CsPbI3,1.76
FALSE,TRUE,FAPbI,FAPbI3,1.52
FALSE,TRUE,FAPbI,FAPbI3,1.52
FALSE,FALSE,CsPbI | FAPbI,CsPbI3 | FAPbI3,
FALSE,FALSE,CsPbI | FAPbI,CsPbI3 | FAPbI3,
TRUE,FALSE,CsBiI,CsBi3I10,1.78
TRUE,FALSE,CsBiI,CsBi3I10,1.78
TRUE,TRUE,MAPbI,MAPbI3,1.6
TRUE,TRUE,MAPbI,MAPbI3,1.6
TRUE,TRUE,MAPbI,MAPbI3,1.6
TRUE,TRUE,MAPbI,MAPbI3,1.6
TRUE,TRUE,MAPbI,MAPbI3,1.6
TRUE,TRUE,CsFAMAPbBrI,Cs0.05FA0.38MA0.57PbBr0.2I2.8,
FALSE,FALSE,(PEA)MAPbI,(PEA)0.33MA0.67PbI3,
FALSE,FALSE,(PEA)MAPbI,(PEA)0.33MA0.67PbI3,
FALSE,FALSE,(PEA)MAPbI,(PEA)0.33MA0.67PbI3,
FALSE,FALSE,(PEA)MAPbI,(PEA)0.33MA0.67PbI3,
FALSE,FALSE,(PEA)MAPbI,(PEA)0.33MA0.67PbI3,
TRUE,TRUE,MAPbI,MAPbI3,1.56
TRUE,TRUE,MAPbI,MAPbI3,1.58
TRUE,TRUE,MAPbI,MAPbI3,1.58
TRUE,TRUE,MAPbI,MAPbI3,1.58
TRUE,TRUE,MAPbI,MAPbI3,1.58
TRUE,TRUE,MAPbI,MAPbI3,1.58
TRUE,TRUE,CsFAMAPbBrI,Cs0.05FA0.81MA0.14PbBr0.45I2.55,1.56
TRUE,TRUE,CsFAMAPbBrI,Cs0.05FA0.81MA0.14PbBr0.45I2.55,1.58
TRUE,TRUE,MAPbI,MAPbI3,1.6
TRUE,TRUE,MAPbI,MAPbI3,1.6
TRUE,TRUE,MAPbI,MAPbI3,1.6
TRUE,TRUE,MAPbI,MAPbI3,1.6
TRUE,TRUE,FAMAPbBrI,FA0.024MA0.976PbBrI2.955,
TRUE,TRUE,FAMAPbBrI,FA0.048MA0.952PbBrI2.91,
TRUE,TRUE,FAMAPbBrI,FA0.048MA0.952PbBrI2.91,
TRUE,TRUE,FAMAPbBrI,FA0.048MA0.952PbBrI2.91,
TRUE,TRUE,FAMAPbBrI,FA0.072MA0.928PbBrI2.86,
TRUE,TRUE,FAMAPbBrI,FA0.1MA0.9PbBrI2.8,
TRUE,TRUE,MAPbI,MAPbI3,1.6
TRUE,TRUE,MAPbI,MAPbI3,1.6
TRUE,TRUE,MAPbI,MAPbI3,1.6
TRUE,TRUE,MAPbI,MAPbI3,1.6
TRUE,TRUE,MAPbI,MAPbI3,1.6
TRUE,TRUE,MAPbI,MAPbI3,1.6
TRUE,TRUE,MAPbBrI,MAPbBr0.3I2.9,1.589
TRUE,TRUE,FAMAPbBrI,FA0.1MA0.9PbBr0.3I2.9,1.592
TRUE,TRUE,FAMAPbBrI,FA0.2MA0.8PbBr0.3I2.9,1.59
TRUE,TRUE,FAMAPbBrI,FA0.3MA0.7PbBr0.3I2.9,1.58
TRUE,TRUE,FAMAPbBrI,FA0.1MA0.9PbBr0.3I2.9,1.58
TRUE,TRUE,CsFAMAPbBrI,Cs0.06FA0.79MA0.15PbBr0.45I2.55,
TRUE,TRUE,CsFAMAPbBrI,Cs0.06FA0.79MA0.15PbBr0.45I2.55,
TRUE,TRUE,CsFAMAPbBrI,Cs0.05FA0.81MA0.14PbBr0.45I2.55,1.59
TRUE,TRUE,CsFAMAPbBrI,Cs0.05FA0.81MA0.14PbBr0.45I2.55,1.59
TRUE,TRUE,CsFAMAPbBrI,Cs0.05FA0.81MA0.14PbBr0.45I2.55,1.59
TRUE,TRUE,CsFAMAPbBrI,Cs0.05FA0.81MA0.14PbBr0.45I2.55,1.59
TRUE,TRUE,MAPbI,MAPbI3,1.6
TRUE,TRUE,MAPbI,MAPbI3,1.6
TRUE,TRUE,MAPbI,MAPbI3,1.6
TRUE,TRUE,MAPbI,MAPbI3,1.6
TRUE,TRUE,MAPbI,MAPbI3,1.6
TRUE,TRUE,MAPbI,MAPbI3,1.6
TRUE,TRUE,FAMAPbI,FA0.2MA0.8PbI3,
TRUE,TRUE,FAMAPbI,FA0.2MA0.8PbI3,
TRUE,TRUE,FAMAPbI,FA0.2MA0.8PbI3,
TRUE,TRUE,FAMAPbI,FA0.2MA0.8PbI3,
TRUE,TRUE,FAMAPbI,FA0.2MA0.8PbI3,
TRUE,TRUE,FAMAPbI,FA0.2MA0.8PbI3,
TRUE,TRUE,FAMAPbI,FA0.2MA0.8PbI3,
TRUE,TRUE,FAMAPbI,FA0.2MA0.8PbI3,
TRUE,TRUE,FAMAPbI,FA0.2MA0.8PbI3,
TRUE,TRUE,FAMAPbI,FA0.2MA0.8PbI3,
TRUE,TRUE,FAMAPbI,FA0.2MA0.8PbI3,
TRUE,TRUE,FAMAPbI,FA0.2MA0.8PbI3,
TRUE,TRUE,FAMAPbI,FA0.2MA0.8PbI3,
TRUE,TRUE,CsPbBrI,CsPbBr2I,2.07
TRUE,TRUE,CsPbBrI,CsPbBr2I,2.07
TRUE,TRUE,FAMAPbI,FA0.85MA0.15PbI3,
TRUE,TRUE,FAMAPbI,FA0.85MA0.15PbI3,
TRUE,TRUE,FAMAPbI,FA0.85MA0.15PbI3,
TRUE,TRUE,FAMAPbI,FA0.85MA0.15PbI3,
TRUE,TRUE,MAPbI,MAPbI3,1.6
TRUE,TRUE,MAPbI,MAPbI3,1.6
TRUE,TRUE,MAPbI,MAPbI3,1.6
TRUE,TRUE,MAPbI,MAPbI3,1.6
TRUE,TRUE,MAPbI,MAPbI3,1.6
TRUE,TRUE,MAPbI,MAPbI3,1.6
TRUE,TRUE,MAPbI,MAPbI3,1.6
TRUE,TRUE,MAPbI,MAPbI3,1.6
TRUE,TRUE,MAPbI,MAPbI3,1.6
TRUE,TRUE,MAPbI,MAPbI3,1.6
TRUE,TRUE,MAPbI,MAPbI3,1.6
TRUE,TRUE,MAPbI,MAPbI3,1.6
TRUE,TRUE,MAPbI,MAPbI3,1.6
TRUE,TRUE,MAPbI,MAPbI3,1.6
TRUE,TRUE,FAMAPbBrI,FA0.85MA0.15PbBr0.45I2.55,
TRUE,TRUE,FAMAPbBrI,FA0.85MA0.15PbBr0.45I2.55,
TRUE,TRUE,FAMAPbBrI,FA0.85MA0.15PbBr0.45I2.55,
FALSE,FALSE,BAMAPbI,BA2MA3Pb4I13,
FALSE,FALSE,BAMAPbI,BA2MA3Pb4I13,
FALSE,FALSE,BAMAPbI,BA2MA3Pb4I13,
FALSE,FALSE,BAMAPbI,BA2MA3Pb4I13,
FALSE,FALSE,BAMAPbI,BA2MA3Pb4I13,
FALSE,FALSE,BAMAPbI,BA2MA3Pb4I13,
FALSE,FALSE,BAMAPbI,BA2MA3Pb4I13,
FALSE,FALSE,BAMAPbI,BA2MA3Pb4I13,
FALSE,FALSE,BAMAPbI,BA2MA3Pb4I13,
FALSE,FALSE,BAMAPbI,BA2MA3Pb4I13,
FALSE,FALSE,BAMAPbI,BA2MA3Pb4I13,
FALSE,FALSE,BAMAPbI,BA2MA3Pb4I13,
TRUE,TRUE,MAPbI,MAPbI3,1.6
TRUE,TRUE,MAPbI,MAPbI3,1.6
TRUE,TRUE,MAPbI,MAPbI3,1.6
TRUE,TRUE,MAPbI,MAPbI3,1.6
TRUE,TRUE,MAPbI,MAPbI3,1.6
TRUE,TRUE,MAPbI,MAPbI3,1.6
TRUE,TRUE,MAPbI,MAPbI3,1.6
TRUE,TRUE,MAPbI,MAPbI3,1.6
TRUE,TRUE,MAPbI,MAPbI3,1.6
TRUE,TRUE,MAPbI,MAPbI3,1.6
TRUE,TRUE,MAPbI,MAPbI3,1.6
TRUE,TRUE,MAPbI,MAPbI3,1.6
TRUE,TRUE,MAPbI,MAPbI3,1.6
TRUE,TRUE,MAPbI,MAPbI3,1.6
TRUE,TRUE,MAPbI,MAPbI3,1.6
TRUE,TRUE,MAPbI,MAPbI3,1.6
TRUE,TRUE,MAPbI,MAPbI3,1.6
TRUE,TRUE,MAPbI,MAPbI3,1.6
TRUE,TRUE,MAPbI,MAPbI3,1.6
TRUE,TRUE,MAPbI,MAPbI3,1.6
TRUE,TRUE,MAPbI,MAPbI3,1.6
TRUE,TRUE,MAPbI,MAPbI3,1.6
TRUE,TRUE,MAPbI,MAPbI3,1.6
TRUE,TRUE,MAPbI,MAPbI3,1.6
TRUE,TRUE,MAPbI,MAPbI3,1.6
TRUE,TRUE,MAPbI,MAPbI3,1.6
TRUE,TRUE,CsFAPbBrI,Cs0.1FA0.9PbBr0.3I2.7,
FALSE,TRUE,CsFAPbBrI,Cs0.1FA0.9PbBr0.3I2.7,
FALSE,TRUE,CsFAPbBrI,Cs0.1FA0.9PbBr0.3I2.7,
FALSE,TRUE,CsFAPbBrI,Cs0.1FA0.9PbBr0.3I2.7,
FALSE,TRUE,CsFAPbBrI,Cs0.1FA0.9PbBr0.3I2.7,
FALSE,TRUE,CsFAPbBrI,Cs0.1FA0.9PbBr0.3I2.7,
FALSE,TRUE,CsFAPbBrI,Cs0.1FA0.9PbBr0.3I2.7,
FALSE,TRUE,CsFAPbBrI,Cs0.1FA0.9PbBr0.3I2.7,
FALSE,TRUE,CsFAPbBrI,Cs0.1FA0.9PbBr0.3I2.7,
TRUE,TRUE,MAPbI,MAPbI3,1.6
TRUE,TRUE,MAPbI,MAPbI3,1.6
TRUE,TRUE,MAPbI,MAPbI3,1.6
TRUE,TRUE,MAPbI,MAPbI3,1.6
TRUE,TRUE,MAPbBrI,MAPbBr0.45I2.55,
TRUE,TRUE,MAPbBrI,MAPbBr0.45I2.55,
FALSE,FALSE,(PDMA)MAPbI,(PDMA)MA5Pb6I19,
TRUE,TRUE,MAPbI,MAPbI3,1.6
TRUE,TRUE,MAPbI,MAPbI3,1.6
TRUE,TRUE,MAPbI,MAPbI3,1.6
TRUE,TRUE,MAPbI,MAPbI3,1.6
TRUE,TRUE,MAPbI,MAPbI3,1.6
TRUE,TRUE,MAPbI,MAPbI3,1.6
TRUE,TRUE,CsFAPbI,Cs0.06FA0.94PbI3,
TRUE,TRUE,MAPbI,MAPbI3,1.6
TRUE,TRUE,MAPbI,MAPbI3,1.6
TRUE,TRUE,MAPbI,MAPbI3,1.6
TRUE,TRUE,MAPbI,MAPbI3,1.6
TRUE,TRUE,MAPbI,MAPbI3,1.6
TRUE,TRUE,MAPbI,MAPbI3,1.6
TRUE,TRUE,MAPbI,MAPbI3,1.6
TRUE,TRUE,MAPbI,MAPbI3,1.6
TRUE,TRUE,MAPbI,MAPbI3,1.6
TRUE,TRUE,MAPbI,MAPbI3,1.6
TRUE,TRUE,MAPbI,MAPbI3,1.6
TRUE,TRUE,CsFAMAPbBrI,Cs0.05FA0.79MA0.16PbBr0.51I2.49,
TRUE,TRUE,CsFAMAPbBrI,Cs0.05FA0.79MA0.16PbBr0.51I2.49,
TRUE,TRUE,CsFAMAPbBrI,Cs0.05FA0.79MA0.16PbBr0.51I2.49,
TRUE,TRUE,CsFAMAPbBrI,Cs0.05FA0.79MA0.16PbBr0.51I2.49,
TRUE,TRUE,CsFAMAPbBrI,Cs0.05FA0.79MA0.16PbBr0.51I2.49,
TRUE,TRUE,CsFAMAPbBrI,Cs0.05FA0.79MA0.16PbBr0.51I2.49,
TRUE,TRUE,CsFAMAPbBrI,Cs0.05FA0.79MA0.16PbBr0.51I2.49,
TRUE,TRUE,CsFAMAPbBrI,Cs0.05FA0.79MA0.16PbBr0.51I2.49,
TRUE,TRUE,CsFAMAPbBrI,Cs0.05FA0.79MA0.16PbBr0.51I2.49,
TRUE,TRUE,CsFAMAPbBrI,Cs0.05FA0.79MA0.16PbBr0.51I2.49,
TRUE,TRUE,MAPbI,MAPbI3,1.6
TRUE,TRUE,MAPbI,MAPbI3,1.6
TRUE,TRUE,MAPbI,MAPbI3,1.6
TRUE,TRUE,MAPbI,MAPbI3,1.6
TRUE,TRUE,MAPbI,MAPbI3,1.6
TRUE,TRUE,MAPbI,MAPbI3,1.6
TRUE,TRUE,MAPbI,MAPbI3,1.6
TRUE,TRUE,FAMAPbBrI,FA0.9MA0.1PbBr0.1I2.9,
TRUE,TRUE,FAMAPbBrI,FA0.9MA0.1PbBr0.1I2.9,
TRUE,TRUE,FAMAPbBrI,FA0.9MA0.1PbBr0.1I2.9,
TRUE,TRUE,FAMAPbBrI,FA0.9MA0.1PbBr0.1I2.9,
TRUE,TRUE,FAMAPbBrI,FA0.9MA0.1PbBr0.1I2.9,
TRUE,TRUE,MAPbI,MAPbI3,1.6
TRUE,TRUE,MAPbI,MAPbI3,1.6
TRUE,TRUE,MAPbI,MAPbI3,1.6
TRUE,TRUE,MAPbI,MAPbI3,1.6
TRUE,TRUE,MAPbI,MAPbI3,1.6
TRUE,TRUE,MAPbI,MAPbI3,1.6
TRUE,TRUE,MAPbI,MAPbI3,1.6
TRUE,TRUE,MAPbI,MAPbI3,1.6
TRUE,TRUE,MAPbI,MAPbI3,1.6
TRUE,TRUE,MAPbI,MAPbI3,1.6
TRUE,TRUE,MAPbI,MAPbI3,1.6
TRUE,TRUE,MAPbI,MAPbI3,1.6
TRUE,TRUE,MAPbI,MAPbI3,1.6
TRUE,TRUE,CsFAMAPbBrI,Cs0.02FA0.79MA0.16PbBr0.551I2.49,
TRUE,TRUE,CsFAMAPbBrI,Cs0.02FA0.79MA0.16PbBr0.551I2.49,
TRUE,TRUE,CsFAMAPbBrI,Cs0.02FA0.79MA0.16PbBr0.551I2.49,
TRUE,TRUE,CsFAMAPbBrI,Cs0.02FA0.79MA0.16PbBr0.551I2.49,
TRUE,TRUE,CsPbBr,CsPbBr3,2.24
TRUE,TRUE,CsPbBr,CsPbBr3,2.24
TRUE,TRUE,CsPbBr,CsPbBr3,2.24
TRUE,TRUE,CsPbBr,CsPbBr3,2.24
TRUE,TRUE,CsPbBr,CsPbBr3,2.24
TRUE,TRUE,CsPbBr,CsPbBr3,2.24
TRUE,TRUE,CsRbPbBr,Cs0.91Rb0.09PbBr3,2.31
TRUE,TRUE,CsRbPbBr,Cs0.91Rb0.09PbBr3,2.31
TRUE,TRUE,MAPbI,MAPbI3,1.6
TRUE,TRUE,MAPbI,MAPbI3,1.6
TRUE,TRUE,CsFAMAPbBrI,Cs0.05FA0.81MA0.14PbBr0.45I2.55,1.63
TRUE,TRUE,CsFAMAPbBrI,Cs0.05FA0.81MA0.14PbBr0.45I2.55,1.63
TRUE,TRUE,CsFAMAPbBrI,Cs0.05FA0.81MA0.14PbBr0.45I2.55,1.63
TRUE,TRUE,MAPbI,MAPbI3,1.6
TRUE,TRUE,MAPbI,MAPbI3,1.6
TRUE,TRUE,MAPbI,MAPbI3,1.6
TRUE,TRUE,MAPbI,MAPbI3,1.6
TRUE,TRUE,MAPbI,MAPbI3,1.6
TRUE,TRUE,MAPbI,MAPbI3,1.6
TRUE,TRUE,MAPbI,MAPbI3,1.6
TRUE,TRUE,MAPbI,MAPbI3,1.6
TRUE,TRUE,MAPbI,MAPbI3,1.6
TRUE,TRUE,MAPbI,MAPbI3,1.6
TRUE,TRUE,MAPbI,MAPbI3,1.6
TRUE,TRUE,CsFAPbBrI,Cs0.2FA0.8PbBr0.75I2.25,
TRUE,TRUE,CsFAPbBrI,Cs0.2FA0.8PbBr0.75I2.25,
TRUE,TRUE,CsFAPbBrI,Cs0.2FA0.8PbBr0.75I2.25,
TRUE,TRUE,CsFAPbBrI,Cs0.2FA0.8PbBr0.75I2.25,
TRUE,TRUE,CsFAPbBrI,Cs0.2FA0.8PbBr0.75I2.25,
TRUE,TRUE,CsFAPbBrI,Cs0.2FA0.8PbBr0.75I2.25,
TRUE,TRUE,CsFAPbBrI,Cs0.2FA0.8PbBr0.75I2.25,
TRUE,TRUE,CsFAPbBrI,Cs0.2FA0.8PbBr0.75I2.25,
TRUE,TRUE,CsFAPbBrI,Cs0.2FA0.8PbBr0.75I2.25,
TRUE,TRUE,CsFAPbBrI,Cs0.2FA0.8PbBr0.75I2.25,
TRUE,TRUE,CsFAPbBrI,Cs0.2FA0.8PbBr0.75I2.25,
TRUE,TRUE,CsFAPbBrI,Cs0.2FA0.8PbBr0.75I2.25,
TRUE,TRUE,MAPbI,MAPbI3,1.6
TRUE,TRUE,MAPbI,MAPbI3,1.6
TRUE,TRUE,MAPbI,MAPbI3,1.6
TRUE,TRUE,MAPbI,MAPbI3,1.6
TRUE,TRUE,MAPbI,MAPbI3,1.6
TRUE,TRUE,MAPbI,MAPbI3,1.6
TRUE,TRUE,MAPbI,MAPbI3,1.6
TRUE,TRUE,MAPbI,MAPbI3,1.6
TRUE,TRUE,MAPbI,MAPbI3,1.6
TRUE,TRUE,MAPbI,MAPbI3,1.6
TRUE,TRUE,MAPbI,MAPbI3,1.6
TRUE,TRUE,CsPbBrI,CsPbBrI2,1.91
TRUE,TRUE,CsPbBrI,CsPbBrI2,1.91
TRUE,TRUE,CsPbBrI,CsPbBrI2,1.91
TRUE,TRUE,CsPbBrI,CsPbBrI2,1.91
TRUE,TRUE,CsPbBrI,CsPbBrI2,1.91
TRUE,TRUE,MAPbI,MAPbI3,1.6
TRUE,TRUE,MAPbI,MAPbI3,1.6
TRUE,TRUE,CsFAMAPbBrI,Cs0.05FA0.78MA0.13PbBr0.45I2.55,1.6
TRUE,TRUE,CsFAMAPbBrI,Cs0.05FA0.78MA0.13PbBr0.45I2.55,1.6
TRUE,TRUE,CsFAMAPbBrI,Cs0.05FA0.78MA0.13PbBr0.45I2.55,1.6
TRUE,TRUE,MAPbI,MAPbI3,1.6
TRUE,TRUE,MAPbI,MAPbI3,1.6
TRUE,TRUE,MAPbI,MAPbI3,1.6
TRUE,TRUE,MAPbI,MAPbI3,1.6
TRUE,TRUE,CsPbBr,CsPbBr3,2.35
TRUE,TRUE,CsPbBr,CsPbBr3,
TRUE,TRUE,CsPbBr,CsPbBr3,
TRUE,TRUE,CsPbBr,CsPbBr3,
FALSE,FALSE,(PEA)MAPbI,(PEA)2MA3Pb4I13,
TRUE,TRUE,FAMAPbBrI,FA0.97MA0.03PbBr0.09I2.91,
TRUE,TRUE,FAMAPbBrI,FA0.97MA0.03PbBr0.09I2.91,
TRUE,TRUE,MAPbI,MAPbI3,1.6
TRUE,TRUE,MAPbI,MAPbI3,1.6
TRUE,TRUE,(THM)MAPbI,(THM)0.025MA0.975PbI3,
TRUE,TRUE,(THM)MAPbI,(THM)0.05MA0.95PbI3,
TRUE,TRUE,(THM)MAPbI,(THM)0.075MA0.925PbI3,
TRUE,TRUE,(THM)MAPbI,(THM)0.075MA0.925PbI3,
TRUE,TRUE,(THM)MAPbI,(THM)0.1MA0.9PbI3,
TRUE,TRUE,(THM)MAPbI,(THM)0.2MA0.8PbI3,
TRUE,TRUE,(THM)MAPbI,(THM)0.2MA0.8PbI3,
TRUE,TRUE,FAMAPbBrI,FA0.88MA0.12PbBr0.36I2.64,
TRUE,TRUE,MAPbI,MAPbI3,1.6
TRUE,TRUE,MAPbI,MAPbI3,1.6
TRUE,TRUE,MAPbI,MAPbI3,1.6
TRUE,TRUE,MAPbI,MAPbI3,1.6
TRUE,TRUE,MAPbI,MAPbI3,1.6
TRUE,TRUE,MAPbI,MAPbI3,1.6
TRUE,TRUE,MAPbI,MAPbI3,1.6
TRUE,TRUE,MAPbI,MAPbI3,1.6
TRUE,TRUE,MAPbI,MAPbI3,1.6
TRUE,TRUE,MAPbI,MAPbI3,1.6
TRUE,TRUE,CsFAMAPbBrI,Cs0.05FA0.79MA0.16PbBr0.51I2.49,
TRUE,TRUE,CsFAMAPbBrI,Cs0.05FA0.79MA0.16PbBr0.51I2.49,
TRUE,TRUE,CsFAMAPbBrI,Cs0.05FA0.79MA0.16PbBr0.51I2.49,
TRUE,TRUE,CsFAMAPbBrI,Cs0.05FA0.79MA0.16PbBr0.51I2.49,
TRUE,TRUE,CsFAMAPbBrI,Cs0.05FA0.79MA0.16PbBr0.51I2.49,
TRUE,TRUE,CsFAMAPbBrI,Cs0.05FA0.79MA0.16PbBr0.51I2.49,
TRUE,TRUE,CsFAMAPbBrI,Cs0.05FA0.79MA0.16PbBr0.51I2.49,
TRUE,TRUE,CsFAMAPbBrI,Cs0.05FA0.79MA0.16PbBr0.51I2.49,
TRUE,TRUE,CsFAMAPbBrI,Cs0.05FA0.79MA0.16PbBr0.51I2.49,
TRUE,TRUE,CsFAMAPbBrI,Cs0.05FA0.79MA0.16PbBr0.51I2.49,
TRUE,TRUE,CsFAMAPbBrI,Cs0.05FA0.79MA0.16PbBr0.51I2.49,
TRUE,TRUE,CsFAMAPbBrI,Cs0.05FA0.79MA0.16PbBr0.51I2.49,
FALSE,FALSE,GUMAPbI,GUMA3Pb3I10,
FALSE,FALSE,GUMAPbI,GUMA3Pb3I10,
FALSE,FALSE,GUMAPbI,GUMA3Pb3I10,
FALSE,FALSE,GUMAPbI,GUMA3Pb3I10,
FALSE,FALSE,GUMAPbI,GUMA3Pb3I10,
TRUE,TRUE,CsFAMAPbBrI,Cs0.05FA0.79MA0.16PbBr0.51I2.49,
TRUE,TRUE,CsFAMAPbBrI,Cs0.05FA0.79MA0.16PbBr0.51I2.49,
TRUE,TRUE,CsFAMAPbBrI,Cs0.05FA0.79MA0.16PbBr0.51I2.49,
TRUE,TRUE,CsFAMAPbBrI,Cs0.05FA0.79MA0.16PbBr0.51I2.49,
TRUE,TRUE,CsFAMAPbBrI,Cs0.05FA0.79MA0.16PbBr0.51I2.49,
TRUE,TRUE,CsFAMAPbBrI,Cs0.05FA0.79MA0.16PbBr0.51I2.49,
TRUE,TRUE,CsFAMAPbBrI,Cs0.05FA0.79MA0.16PbBr0.51I2.49,
TRUE,TRUE,CsFAMAPbBrI,Cs0.05FA0.79MA0.16PbBr0.51I2.49,
TRUE,TRUE,FAMAPbBrI,FA0.83MA0.17PbBr0.51I2.49,
TRUE,TRUE,FAMAPbBrI,FA0.83MA0.17PbBr0.51I2.49,
TRUE,TRUE,FAMAPbBrI,FA0.83MA0.17PbBr0.51I2.49,
TRUE,TRUE,FAMAPbBrI,FA0.83MA0.17PbBr0.51I2.49,
TRUE,TRUE,MAPbBr,MAPbBr3,
TRUE,TRUE,MAPbBr,MAPbBr3,
TRUE,TRUE,MAPbBr,MAPbBr3,
TRUE,TRUE,MAPbBr,MAPbBr3,
TRUE,TRUE,MAPbBr,MAPbBr3,
TRUE,TRUE,MAPbI,MAPbI3,1.6
TRUE,TRUE,MAPbI,MAPbI3,1.6
TRUE,TRUE,MAPbI,MAPbI3,1.6
TRUE,TRUE,MAPbI,MAPbI3,1.6
TRUE,TRUE,MAPbI,MAPbI3,1.6
TRUE,TRUE,MAPbI,MAPbI3,1.6
TRUE,TRUE,MAPbI,MAPbI3,1.6
TRUE,TRUE,MAPbI,MAPbI3,1.6
TRUE,TRUE,MAPbI,MAPbI3,1.6
TRUE,TRUE,MAPbI,MAPbI3,1.6
FALSE,FALSE,(5-AVA)FASnI,(5-AVA)2FA4Sn5I16,
FALSE,FALSE,(5-AVA)FASnI,(5-AVA)2FA4Sn5I16,
FALSE,FALSE,(5-AVA)FASnI,(5-AVA)2FA4Sn5I16,
FALSE,FALSE,(5-AVA)FASnI,(5-AVA)2FA4Sn5I16,
FALSE,FALSE,(5-AVA)FASnI,(5-AVA)2FA4Sn5I16,
FALSE,FALSE,(5-AVA)FASnI,(5-AVA)2FA4Sn5I16,
FALSE,FALSE,(5-AVA)FASnI,(5-AVA)2FA4Sn5I16,
FALSE,FALSE,(5-AVA)FASnI,(5-AVA)2FA4Sn5I16,
TRUE,TRUE,FAMAPbBrI,FA0.85MA0.15PbBr0.45I2.55,
TRUE,TRUE,FAMAPbBrI,FA0.85MA0.15PbBr0.45I2.55,
TRUE,TRUE,FAMAPbBrI,FA0.85MA0.15PbBr0.45I2.55,
TRUE,TRUE,FAMAPbBrI,FA0.85MA0.15PbBr0.45I2.55,
TRUE,TRUE,FAMAPbBrI,FA0.85MA0.15PbBr0.45I2.55,
TRUE,TRUE,FAMAPbBrI,FA0.85MA0.15PbBr0.45I2.55,
TRUE,TRUE,FAMAPbBrI,FA0.85MA0.15PbBr0.45I2.55,
TRUE,TRUE,FAMAPbBrI,FA0.85MA0.15PbBr0.45I2.55,
TRUE,TRUE,FAMAPbBrI,FA0.85MA0.15PbBr0.45I2.55,
TRUE,TRUE,FAMAPbBrI,FA0.85MA0.15PbBr0.45I2.55,
TRUE,TRUE,FAMAPbBrI,FA0.85MA0.15PbBr0.45I2.55,
TRUE,TRUE,FAMAPbBrI,FA0.85MA0.15PbBr0.45I2.55,
TRUE,TRUE,FAMAPbBrI,FA0.85MA0.15PbBr0.45I2.55,
TRUE,TRUE,FAMAPbBrI,FA0.85MA0.15PbBr0.45I2.55,
TRUE,TRUE,MAPbI,MAPbI3,1.6
TRUE,TRUE,MAPbI,MAPbI3,1.6
TRUE,TRUE,MAPbI,MAPbI3,1.6
TRUE,TRUE,MAPbI,MAPbI3,1.6
TRUE,TRUE,MAPbI,MAPbI3,1.6
TRUE,TRUE,MAPbI,MAPbI3,1.6
TRUE,TRUE,CsPbI,CsPbI3,
TRUE,TRUE,CsPbI,CsPbI3,
TRUE,TRUE,CsPbI,CsPbI3,
TRUE,TRUE,CsPbI,CsPbI3,
TRUE,TRUE,CsPbI,CsPbI3,
TRUE,TRUE,CsPbI,CsPbI3,
TRUE,TRUE,CsPbI,CsPbI3,
TRUE,TRUE,CsPbI,CsPbI3,
TRUE,TRUE,CsPbI,CsPbI3,
TRUE,TRUE,CsFAPbBrI,Cs0.25FA0.75PbBr0.6I2.4,1.7
TRUE,TRUE,MAPbI,MAPbI3,1.6
TRUE,TRUE,MAPbI,MAPbI3,1.6
TRUE,TRUE,MAPbI,MAPbI3,1.6
TRUE,TRUE,MAPbI,MAPbI3,1.6
TRUE,TRUE,MAPbI,MAPbI3,1.6
TRUE,TRUE,MAPbI,MAPbI3,1.6
TRUE,TRUE,MAPbI,MAPbI3,1.6
TRUE,TRUE,MAPbI,MAPbI3,1.6
TRUE,TRUE,MAPbI,MAPbI3,1.6
TRUE,TRUE,MAPbI,MAPbI3,1.6
TRUE,TRUE,MAPbI,MAPbI3,1.6
TRUE,TRUE,MAPbI,MAPbI3,1.6
TRUE,TRUE,MAPbI,MAPbI3,1.6
TRUE,TRUE,MAPbI,MAPbI3,1.6
TRUE,TRUE,MAPbI,MAPbI3,1.6
TRUE,TRUE,MAPbI,MAPbI3,1.6
TRUE,TRUE,MAPbI,MAPbI3,1.6
TRUE,TRUE,MAPbI,MAPbI3,1.6
TRUE,TRUE,MAPbI,MAPbI3,1.6
TRUE,TRUE,CsFAMAPbBrI,Cs0.06FA0.67MA0.27PbBr0.3I2.7,
TRUE,TRUE,MAPbI,MAPbI3,1.6
TRUE,TRUE,MAPbI,MAPbI3,1.6
TRUE,TRUE,FAMAPbBrI,FA0.85MA0.15PbBr0.45I2.55,
TRUE,TRUE,FAMAPbBrI,FA0.85MA0.15PbBr0.45I2.55,
TRUE,TRUE,FAMAPbBrI,FA0.85MA0.15PbBr0.45I2.55,
TRUE,TRUE,FAMAPbBrI,FA0.85MA0.15PbBr0.45I2.55,
TRUE,TRUE,FAMAPbBrI,FA0.85MA0.15PbBr0.45I2.55,
TRUE,TRUE,CsPbBrI,CsPbBrI2,
TRUE,TRUE,CsPbBrI,CsPbBrI2,
TRUE,TRUE,FAPbI,FAPbI3,1.48
TRUE,TRUE,FAPbI,FAPbI3,1.48
TRUE,TRUE,FAPbI,FAPbI3,1.48
TRUE,TRUE,FAPbI,FAPbI3,1.48
TRUE,TRUE,FAPbI,FAPbI3,1.48
TRUE,TRUE,FAPbI,FAPbI3,1.48
TRUE,TRUE,FAPbI,FAPbI3,1.48
TRUE,TRUE,MAPbI,MAPbI3,1.6
TRUE,TRUE,MAPbI,MAPbI3,1.6
TRUE,TRUE,MAPbI,MAPbI3,1.6
TRUE,TRUE,MAPbI,MAPbI3,1.6
TRUE,TRUE,MAPbI,MAPbI3,1.6
TRUE,TRUE,MAPbI,MAPbI3,1.6
TRUE,TRUE,MAPbI,MAPbI3,1.6
TRUE,TRUE,MAPbI,MAPbI3,1.6
TRUE,TRUE,MAPbI,MAPbI3,1.6
TRUE,TRUE,MAPbI,MAPbI3,1.6
TRUE,TRUE,MAPbI,MAPbI3,1.6
TRUE,TRUE,MAPbI,MAPbI3,1.6
TRUE,TRUE,MAPbI,MAPbI3,1.6
TRUE,TRUE,MAPbI,MAPbI3,1.6
TRUE,TRUE,MAPbI,MAPbI3,1.6
TRUE,TRUE,MAPbI,MAPbI3,1.6
TRUE,TRUE,MAPbI,MAPbI3,1.6
TRUE,TRUE,MAPbI,MAPbI3,1.6
TRUE,TRUE,FAPbI,FAPbI3,1.48
TRUE,TRUE,FAPbI,FAPbI3,1.48
TRUE,TRUE,FAPbI,FAPbI3,1.48
TRUE,TRUE,FAPbI,FAPbI3,1.48
TRUE,TRUE,FAPbI,FAPbI3,1.48
TRUE,TRUE,FAPbI,FAPbI3,1.48
TRUE,TRUE,FAPbI,FAPbI3,1.48
TRUE,TRUE,FAPbI,FAPbI3,1.48
TRUE,TRUE,FAPbI,FAPbI3,1.48
TRUE,TRUE,FAPbI,FAPbI3,1.48
TRUE,TRUE,MAPbI,MAPbI3,1.6
TRUE,TRUE,MAPbI,MAPbI3,1.6
TRUE,TRUE,MAPbI,MAPbI3,1.6
TRUE,TRUE,MAPbI,MAPbI3,1.6
TRUE,TRUE,MAPbI,MAPbI3,1.6
TRUE,TRUE,MAPbI,MAPbI3,1.6
TRUE,TRUE,MAPbI,MAPbI3,1.6
TRUE,TRUE,MAPbI,MAPbI3,1.6
TRUE,TRUE,MAPbI,MAPbI3,1.6
TRUE,TRUE,MAPbI,MAPbI3,1.6
TRUE,TRUE,MAPbI,MAPbI3,1.6
TRUE,TRUE,FAMAPbBrI,FA0.9MA0.1PbBr0.1I2.9,
TRUE,TRUE,FAMAPbBrI,FA0.9MA0.1PbBr0.1I2.9,
TRUE,TRUE,FAMAPbBrI,FA0.9MA0.1PbBr0.1I2.9,
TRUE,TRUE,FAMAPbBrI,FA0.9MA0.1PbBr0.1I2.9,
TRUE,TRUE,MAPbI,MAPbI3,1.6
TRUE,TRUE,MAPbBrI,MAPbBr0.15I2.85,
TRUE,TRUE,MAPbI,MAPbI3,1.6
TRUE,TRUE,MAPbBrI,MAPbBr0.15I2.85,
TRUE,TRUE,MAPbI,MAPbI3,1.6
TRUE,TRUE,MAPbBrI,MAPbBr0.15I2.85,
TRUE,TRUE,MAPbI,MAPbI3,1.57
TRUE,TRUE,MAPbI,MAPbI3,1.57
TRUE,TRUE,MAPbI,MAPbI3,1.57
TRUE,TRUE,MAPbI,MAPbI3,1.6
TRUE,TRUE,MAPbI,MAPbI3,1.6
TRUE,TRUE,MAPbI,MAPbI3,1.6
TRUE,TRUE,MAPbI,MAPbI3,1.6
TRUE,TRUE,MAPbI,MAPbI3,1.6
TRUE,TRUE,MAPbI,MAPbI3,1.6
TRUE,TRUE,MAPbI,MAPbI3,1.6
TRUE,TRUE,CsMAPbBrI,Cs0.1MA0.9PbBr1.2I1.8,
TRUE,TRUE,MAPbI,MAPbI3,1.6
TRUE,TRUE,MAPbI,MAPbI3,1.6
TRUE,TRUE,FAPbSnI,FAPb0.5Sn0.5I3,
TRUE,TRUE,MAPbI,MAPbI3,1.6
TRUE,TRUE,MAPbI,MAPbI3,1.6
TRUE,TRUE,MAPbI,MAPbI3,1.6
TRUE,TRUE,MAPbI,MAPbI3,1.6
TRUE,TRUE,CsSnI,Cs2SnI6,1.48
TRUE,TRUE,MAPbI,MAPbI3,1.6
TRUE,TRUE,MAPbI,MAPbI3,1.6
TRUE,TRUE,CsPbBrI,CsPbBr2I,2.05
TRUE,TRUE,CsPbBrI,CsPbBr2I,2.05
TRUE,TRUE,MAPbI,MAPbI3,1.6
TRUE,TRUE,MAPbI,MAPbI3,1.6
TRUE,TRUE,MAPbI,MAPbI3,1.6
TRUE,TRUE,MAPbI,MAPbI3,1.6
TRUE,TRUE,CsFAMAPbBrI,Cs0.05FA0.855MA0.095PbBr0.285I2.565,
TRUE,TRUE,CsFAMAPbBrI,Cs0.05FA0.855MA0.095PbBr0.285I2.565,
TRUE,TRUE,CsFAMAPbBrI,Cs0.1FA0.765MA0.135PbBr0.45I2.55,
TRUE,TRUE,CsFAMAPbBrI,Cs0.1FA0.765MA0.135PbBr0.45I2.55,
TRUE,TRUE,CsFAMAPbBrI,Cs0.1FA0.765MA0.135PbBr0.45I2.55,
TRUE,TRUE,CsFAMAPbBrI,Cs0.1FA0.765MA0.135PbBr0.45I2.55,
TRUE,TRUE,FAMAPbBrI,FA0.8MA0.2PbBr0.6I2.4,
